Repository: jiaowoshendaxia/contact-angle-pcrnn-dataset-v3.4

# Contact Angle PCRNN Dataset and Reproducibility Package v3.4

This public package accompanies the study on leakage-aware, physics-constrained residual learning for contact-angle prediction with apparent surface-energy descriptors. It provides the curated v3.4 contact-angle dataset, fixed split manifest, locked result tables, statistical comparison files, and figure-generation inputs needed to audit and reproduce the main reported tables and figures.

The package is designed for transparent reuse. It does not include article PDFs, copyrighted source figures, private project notes, local file paths, or internal review comments.

## Dataset Summary

The v3.4 dataset contains 616 literature-derived solid-liquid contact-angle records. Each row describes one material/liquid measurement pair with a reported contact angle, solid descriptors, liquid descriptors, surface-energy-related descriptors, source metadata, and fixed evaluation labels.

Important points:

- The target variable is `contact_angle_deg`, reported in degrees.
- Surface-energy descriptors may be independently reported, literature-reported, inferred from contact angles, assumed/estimated, or unclear.
- The primary clean external validation in the associated study uses 114 source-disjoint samples after leave-one-liquid-out surface-energy correction (`clean_source_disjoint_external_LOO_SFE_114`).
- The original all-liquid source-disjoint cohort has 148 samples and is used only as leakage-risk sensitivity.
- The 34 LOO-SFE-infeasible or high-risk source-disjoint samples are diagnostic appendix material only.

## Core Files

### Data

- `data/contact_angle_dataset_v3.4_public.xlsx`: public workbook with raw data, processed features, split manifest, field dictionary, controlled vocabulary, source map, and freeze summary.
- `data/contact_angle_dataset_v3.4_public.csv`: public raw data table, one row per contact-angle record.
- `data/split_manifest_v3.4.csv`: fixed split labels and allowed model-use flags.
- `data/Dataset_Source_Reference_Map_verified_v3.4.csv`: DOI/source metadata map for DOI-bearing literature sources.

### Result Tables

- `results/main_result_table_v3.4_LOO_corrected_20260519.csv`: main metric table for PCRNN and baselines, including the corrected clean external cohort.
- `results/combined_pcrnn_vs_baselines_stat_tests_v3.4_LOO_corrected_20260519.csv`: paired bootstrap comparisons between PCRNN and representative baselines.
- `results/plot_ready_metrics_v3.4_LOO_corrected_20260519.csv`: long-format metric table for plotting.
- `results/pcrnn_strict_v3.4_loo_sfe_metrics_20260519.csv`: LOO-SFE corrected, all-liquid sensitivity, and high-risk diagnostic metric rows.
- `results/pcrnn_strict_v3.4_loo_sfe_predictions_20260519.csv`: locked PCRNN/physical/baseline prediction rows used for corrected external analysis.
- `results/pcrnn_strict_v3.4_loo_sfe_comparison_20260519.csv`: clean external paired comparisons on the 114 LOO-SFE feasible samples.
- `results/pcrnn_strict_v3.4_loo_sfe_forward_check_20260519.csv`: forward-check table showing how PCRNN predictions changed after LOO-SFE feature replacement.

## Reading the Data

Python example:

```python
import pandas as pd

raw = pd.read_csv("data/contact_angle_dataset_v3.4_public.csv")
split = pd.read_csv("data/split_manifest_v3.4.csv")

data = raw.merge(
    split[["record_id", "analysis_split", "allow_train", "allow_validation", "allow_external_eval"]],
    on="record_id",
    how="left",
)

train = data[data["analysis_split"] == "internal_train"]
clean_external_candidates = data[data["analysis_split"] == "source_disjoint_external"]
```

R example:

```r
raw <- read.csv("data/contact_angle_dataset_v3.4_public.csv", stringsAsFactors = FALSE)
split <- read.csv("data/split_manifest_v3.4.csv", stringsAsFactors = FALSE)
data <- merge(raw, split[, c("record_id", "analysis_split", "allow_train")], by = "record_id")
```

## Reproducing the Reported Results

The recommended reproducibility path is to audit the locked result files rather than to create new splits or retrain models from scratch.

Minimal checks:

1. Confirm the public dataset has 616 records.
2. Confirm `split_manifest_v3.4.csv` has 616 records and fixed split counts.
3. Confirm the clean LOO-SFE external cohort has 114 samples.
4. Confirm the high-risk diagnostic cohort has 34 samples.
5. Confirm the locked clean external metrics and paired tests from the result CSV files.

Key clean external results:

| Model | MAE | RMSE | R2 |
|---|---:|---:|---:|
| PCRNN | 19.0381 | 24.8473 | 0.7013 |
| Owens-Wendt | 19.0453 | 24.8253 | 0.7018 |
| XGBoost | 17.0573 | 22.5064 | 0.7549 |
| Random Forest | 24.4038 | 29.6862 | 0.5736 |
| Ordinary MLP | 20.1858 | 23.7907 | 0.7262 |

Paired clean external comparisons use `delta_MAE = MAE(PCRNN) - MAE(comparator)`. Negative values favor PCRNN; positive values favor the comparator.

| Comparison | delta_MAE | p_value | Interpretation |
|---|---:|---:|---|

File: data/contact_angle_dataset_v3.4_public.csv (part 1 of 15)
record_id,dataset_version,collection_status,source_type,reference_title,reference_authors,reference_year,reference_doi,reference_url,data_extraction_note,solid_name,solid_family,solid_substrate,surface_treatment,surface_treatment_detail,coating_or_layer,surface_state,roughness_Ra_nm,roughness_Rq_nm,roughness_r_factor,solid_total_surface_energy_mJ_m2,solid_dispersion_mJ_m2,solid_polar_mJ_m2,solid_LW_mJ_m2,solid_acid_plus_mJ_m2,solid_base_minus_mJ_m2,solid_surface_energy_source,solid_surface_energy_source_type,liquid_name,liquid_family,liquid_total_surface_tension_mN_m,liquid_dispersion_mN_m,liquid_polar_mN_m,liquid_LW_mN_m,liquid_acid_plus_mN_m,liquid_base_minus_mN_m,liquid_viscosity_mPa_s,liquid_dipole_moment_D,liquid_dielectric_constant,liquid_property_source,temperature_K,humidity_percent,pressure_atm,contact_angle_deg,contact_angle_type,measurement_method,droplet_volume_uL,replicates_n,contact_angle_std_deg,contact_angle_min_deg,contact_angle_max_deg,is_equilibrium_angle,sample_preparation_notes,quality_grade,include_in_training,split_group,duplicate_group_id,conflict_flag,curation_date,analysis_split,source_group_id,duplicate_policy
CA0001,v3.4,extracted,database,Legacy database record without row-level public DOI,Legacy compilation,2026,,,legacy literature-derived/project-internal source; no row-level DOI available,PMMA,polymer,,unknown,existing project typical literature-derived value; original script does not specify treatment,,smooth,,,,42,21,21,,,,project/default or same source when available,assumed_or_estimated,water,polar,72.8,21.8,51,21.8,25.5,25.5,0.89,1.85,78.4,standard literature values at approximately 20-25 C unless source reports otherwise,298.15,,1,70,static,sessile_drop,,,,,,unknown,,C_low,review,unassigned,,unclear_condition,2026-05-18,excluded_review,SRC023,unique_or_condition_distinct_keep
CA0002,v3.4,extracted,database,Legacy database record without row-level public DOI,Legacy compilation,2026,,,legacy literature-derived/project-internal source; no row-level DOI available,PC,polymer,,unknown,existing project typical literature-derived value; original script does not specify treatment,,smooth,,,,45,22.5,22.5,,,,project/default or same source when available,assumed_or_estimated,water,polar,72.8,21.8,51,21.8,25.5,25.5,0.89,1.85,78.4,standard literature values at approximately 20-25 C unless source reports otherwise,298.15,,1,75,static,sessile_drop,,,,,,unknown,,C_low,review,unassigned,,unclear_condition,2026-05-18,excluded_review,SRC023,unique_or_condition_distinct_keep
CA0003,v3.4,extracted,database,Legacy database record without row-level public DOI,Legacy compilation,2026,,,legacy literature-derived/project-internal source; no row-level DOI available,PET,polymer,,unknown,existing project typical literature-derived value; original script does not specify treatment,,smooth,,,,44,32,12,,,,project/default or same source when available,assumed_or_estimated,water,polar,72.8,21.8,51,21.8,25.5,25.5,0.89,1.85,78.4,standard literature values at approximately 20-25 C unless source reports otherwise,298.15,,1,76,static,sessile_drop,,,,,,unknown,,C_low,review,unassigned,,unclear_condition,2026-05-18,excluded_review,SRC023,unique_or_condition_distinct_keep
CA0004,v3.4,extracted,database,Legacy database record without row-level public DOI,Legacy compilation,2026,,,legacy literature-derived/project-internal source; no row-level DOI available,PVC,polymer,,unknown,existing project typical literature-derived value; original script does not specify treatment,,smooth,,,,42,32,10,,,,project/default or same source when available,assumed_or_estimated,water,polar,72.8,21.8,51,21.8,25.5,25.5,0.89,1.85,78.4,standard literature values at approximately 20-25 C unless source reports otherwise,298.15,,1,78,static,sessile_drop,,,,,,unknown,,C_low,review,unassigned,,unclear_condition,2026-05-18,excluded_review,SRC023,unique_or_condition_distinct_keep
CA0005,v3.4,extracted,database,Legacy database record without row-level public DOI,Legacy compilation,2026,,,legacy literature-derived/project-internal source; no row-level DOI available,Nylon6,polymer,,unknown,existing project typical literature-derived value; original script does not specify treatment,,smooth,,,,46,34,12,,,,project/default or same source when available,assumed_or_estimated,water,polar,72.8,21.8,51,21.8,25.5,25.5,0.89,1.85,78.4,standard literature values at approximately 20-25 C unless source reports otherwise,298.15,,1,65,static,sessile_drop,,,,,,unknown,,C_low,review,unassigned,,unclear_condition,2026-05-18,excluded_review,SRC023,unique_or_condition_distinct_keep
CA0006,v3.4,extracted,database,Legacy database record without row-level public DOI,Legacy compilation,2026,,,legacy literature-derived/project-internal source; no row-level DOI available,Nylon66,polymer,,unknown,existing project typical literature-derived value; original script does not specify treatment,,smooth,,,,47,35,12,,,,project/default or same source when available,assumed_or_estimated,water,polar,72.8,21.8,51,21.8,25.5,25.5,0.89,1.85,78.4,standard literature values at approximately 20-25 C unless source reports otherwise,298.15,,1,64,static,sessile_drop,,,,,,unknown,,C_low,review,unassigned,,unclear_condition,2026-05-18,excluded_review,SRC023,unique_or_condition_distinct_keep
CA0007,v3.4,extracted,database,Legacy database record without row-level public DOI,Legacy compilation,2026,,,legacy literature-derived/project-internal source; no row-level DOI available,Epoxy,polymer,,unknown,existing project typical literature-derived value; original script does not specify treatment,,smooth,,,,48,30,18,,,,project/default or same source when available,assumed_or_estimated,water,polar,72.8,21.8,51,21.8,25.5,25.5,0.89,1.85,78.4,standard literature values at approximately 20-25 C unless source reports otherwise,298.15,,1,72,static,sessile_drop,,,,,,unknown,,C_low,review,unassigned,,unclear_condition,2026-05-18,excluded_review,SRC023,unique_or_condition_distinct_keep
CA0008,v3.4,extracted,database,Legacy database record without row-level public DOI,Legacy compilation,2026,,,legacy literature-derived/project-internal source; no row-level DOI available,PBT,polymer,,unknown,existing project typical literature-derived value; original script does not specify treatment,,smooth,,,,43,30,13,,,,project/default or same source when available,assumed_or_estimated,water,polar,72.8,21.8,51,21.8,25.5,25.5,0.89,1.85,78.4,standard literature values at approximately 20-25 C unless source reports otherwise,298.15,,1,74,static,sessile_drop,,,,,,unknown,,C_low,review,unassigned,,unclear_condition,2026-05-18,excluded_review,SRC023,unique_or_condition_distinct_keep
CA0009,v3.4,extracted,database,Legacy database record without row-level public DOI,Legacy compilation,2026,,,legacy literature-derived/project-internal source; no row-level DOI available,ABS,polymer,,unknown,existing project typical literature-derived value; original script does not specify treatment,,smooth,,,,40,30,10,,,,project/default or same source when available,assumed_or_estimated,water,polar,72.8,21.8,51,21.8,25.5,25.5,0.89,1.85,78.4,standard literature values at approximately 20-25 C unless source reports otherwise,298.15,,1,80,static,sessile_drop,,,,,,unknown,,C_low,review,unassigned,,unclear_condition,2026-05-18,excluded_review,SRC023,unique_or_condition_distinct_keep
CA0010,v3.4,extracted,database,Legacy database record without row-level public DOI,Legacy compilation,2026,,,legacy literature-derived/project-internal source; no row-level DOI available,PSU,polymer,,unknown,existing project typical literature-derived value; original script does not specify treatment,,unknown,,,,44,31,13,,,,project/default or same source when available,assumed_or_estimated,water,polar,72.8,21.8,51,21.8,25.5,25.5,0.89,1.85,78.4,standard literature values at approximately 20-25 C unless source reports otherwise,298.15,,1,75,static,sessile_drop,,,,,,unknown,,C_low,review,unassigned,,unclear_condition,2026-05-18,excluded_review,SRC023,unique_or_condition_distinct_keep
CA0011,v3.4,extracted,database,Legacy database record without row-level public DOI,Legacy compilation,2026,,,legacy literature-derived/project-internal source; no row-level DOI available,PPS,polymer,,unknown,existing project typical literature-derived value; original script does not specify treatment,,unknown,,,,42,36,6,,,,project/default or same source when available,assumed_or_estimated,water,polar,72.8,21.8,51,21.8,25.5,25.5,0.89,1.85,78.4,standard literature values at approximately 20-25 C unless source reports otherwise,298.15,,1,82,static,sessile_drop,,,,,,unknown,,C_low,review,unassigned,,unclear_condition,2026-05-18,excluded_review,SRC023,unique_or_condition_distinct_keep
CA0012,v3.4,extracted,database,Legacy database record without row-level public DOI,Legacy compilation,2026,,,legacy literature-derived/project-internal source; no row-level DOI available,PLA,polymer,,unknown,existing project typical literature-derived value; original script does not specify treatment,,smooth,,,,44,28,16,,,,project/default or same source when available,assumed_or_estimated,water,polar,72.8,21.8,51,21.8,25.5,25.5,0.89,1.85,78.4,standard literature values at approximately 20-25 C unless source reports otherwise,298.15,,1,73,static,sessile_drop,,,,,,unknown,,C_low,review,unassigned,,unclear_condition,2026-05-18,excluded_review,SRC023,unique_or_condition_distinct_keep
CA0013,v3.4,extracted,database,Legacy database record without row-level public DOI,Legacy compilation,2026,,,legacy literature-derived/project-internal source; no row-level DOI available,EVA,polymer,,unknown,existing project typical literature-derived value; original script does not specify treatment,,unknown,,,,36,30,6,,,,project/default or same source when available,assumed_or_estimated,water,polar,72.8,21.8,51,21.8,25.5,25.5,0.89,1.85,78.4,standard literature values at approximately 20-25 C unless source reports otherwise,298.15,,1,88,static,sessile_drop,,,,,,unknown,,C_low,review,unassigned,,unclear_condition,2026-05-18,excluded_review,SRC023,unique_or_condition_distinct_keep
CA0014,v3.4,extracted,database,Legacy database record without row-level public DOI,Legacy compilation,2026,,,legacy literature-derived/project-internal source; no row-level DOI available,PVDF,polymer,,unknown,existing project typical literature-derived value; original script does not specify treatment,,smooth,,,,33,25,8,,,,project/default or same source when available,assumed_or_estimated,water,polar,72.8,21.8,51,21.8,25.5,25.5,0.89,1.85,78.4,standard literature values at approximately 20-25 C unless source reports otherwise,298.15,,1,92,static,sessile_drop,,,,,,unknown,,C_low,review,unassigned,,unclear_condition,2026-05-18,excluded_review,SRC023,unique_or_condition_distinct_keep
CA0015,v3.4,extracted,database,Legacy database record without row-level public DOI,Legacy compilation,2026,,,legacy literature-derived/project-internal source; no row-level DOI available,PVA,polymer,,unknown,existing project typical literature-derived value; original script does not specify treatment,,smooth,,,,49,28,21,,,,project/default or same source when available,assumed_or_estimated,water,polar,72.8,21.8,51,21.8,25.5,25.5,0.89,1.85,78.4,standard literature values at approximately 20-25 C unless source reports otherwise,298.15,,1,62,static,sessile_drop,,,,,,unknown,,C_low,review,unassigned,,unclear_condition,2026-05-18,excluded_review,SRC023,unique_or_condition_distinct_keep
CA0016,v3.4,extracted,database,Legacy database record without row-level public DOI,Legacy compilation,2026,,,legacy literature-derived/project-internal source; no row-level DOI available,PMMA,polymer,,unknown,existing project typical literature-derived value; original script does not specify treatment,,smooth,,,,42,21,21,,,,project/default or same source when available,assumed_or_estimated,ethylene glycol,polar,48,29,19,29,1.92,47,16.1,2.28,37,standard literature values at approximately 20-25 C unless source reports otherwise,298.15,,1,58,static,sessile_drop,,,,,,unknown,,C_low,review,unassigned,,unclear_condition,2026-05-18,excluded_review,SRC023,unique_or_condition_distinct_keep
CA0017,v3.4,extracted,database,Legacy database record without row-level public DOI,Legacy compilation,2026,,,legacy literature-derived/project-internal source; no row-level DOI available,PC,polymer,,unknown,existing project typical literature-derived value; original script does not specify treatment,,smooth,,,,45,22.5,22.5,,,,project/default or same source when available,assumed_or_estimated,ethylene glycol,polar,48,29,19,29,1.92,47,16.1,2.28,37,standard literature values at approximately 20-25 C unless source reports otherwise,298.15,,1,55,static,sessile_drop,,,,,,unknown,,C_low,review,unassigned,,unclear_condition,2026-05-18,excluded_review,SRC023,unique_or_condition_distinct_keep
CA0018,v3.4,extracted,database,Legacy database record without row-level public DOI,Legacy compilation,2026,,,legacy literature-derived/project-internal source; no row-level DOI available,PET,polymer,,unknown,existing project typical literature-derived value; original script does not specify treatment,,smooth,,,,44,32,12,,,,project/default or same source when available,assumed_or_estimated,ethylene glycol,polar,48,29,19,29,1.92,47,16.1,2.28,37,standard literature values at approximately 20-25 C unless source reports otherwise,298.15,,1,62,static,sessile_drop,,,,,,unknown,,C_low,review,unassigned,,unclear_condition,2026-05-18,excluded_review,SRC023,unique_or_condition_distinct_keep
CA0019,v3.4,extracted,database,Legacy database record without row-level public DOI,Legacy compilation,2026,,,legacy literature-derived/project-internal source; no row-level DOI available,PVC,polymer,,unknown,existing project typical literature-derived value; original script does not specify treatment,,smooth,,,,42,32,10,,,,project/default or same source when available,assumed_or_estimated,ethylene glycol,polar,48,29,19,29,1.92,47,16.1,2.28,37,standard literature values at approximately 20-25 C unless source reports otherwise,298.15,,1,68,static,sessile_drop,,,,,,unknown,,C_low,review,unassigned,,unclear_condition,2026-05-18,excluded_review,SRC023,unique_or_condition_distinct_keep
CA0020,v3.4,extracted,database,Legacy database record without row-level public DOI,Legacy compilation,2026,,,legacy literature-derived/project-internal source; no row-level DOI available,Nylon6,polymer,,unknown,existing project typical literature-derived value; original script does not specify treatment,,smooth,,,,46,34,12,,,,project/default or same source when available,assumed_or_estimated,ethylene glycol,polar,48,29,19,29,1.92,47,16.1,2.28,37,standard literature values at approximately 20-25 C unless source reports otherwise,298.15,,1,52,static,sessile_drop,,,,,,unknown,,C_low,review,unassigned,,unclear_condition,2026-05-18,excluded_review,SRC023,unique_or_condition_distinct_keep
CA0021,v3.4,extracted,database,Legacy database record without row-level public DOI,Legacy compilation,2026,,,legacy literature-derived/project-internal source; no row-level DOI available,Nylon66,polymer,,unknown,existing project typical literature-derived value; original script does not specify treatment,,smooth,,,,47,35,12,,,,project/default or same source when available,assumed_or_estimated,ethylene glycol,polar,48,29,19,29,1.92,47,16.1,2.28,37,standard literature values at approximately 20-25 C unless source reports otherwise,298.15,,1,50,static,sessile_drop,,,,,,unknown,,C_low,review,unassigned,,unclear_condition,2026-05-18,excluded_review,SRC023,unique_or_condition_distinct_keep
CA0022,v3.4,extracted,database,Legacy database record without row-level public DOI,Legacy compilation,2026,,,legacy literature-derived/project-internal source; no row-level DOI available,Epoxy,polymer,,unknown,existing project typical literature-derived value; original script does not specify treatment,,smooth,,,,48,30,18,,,,project/default or same source when available,assumed_or_estimated,ethylene glycol,polar,48,29,19,29,1.92,47,16.1,2.28,37,standard literature values at approximately 20-25 C unless source reports otherwise,298.15,,1,56,static,sessile_drop,,,,,,unknown,,C_low,review,unassigned,,unclear_condition,2026-05-18,excluded_review,SRC023,unique_or_condition_distinct_keep
CA0023,v3.4,extracted,database,Legacy database record without row-level public DOI,Legacy compilation,2026,,,legacy literature-derived/project-internal source; no row-level DOI available,PBT,polymer,,unknown,existing project typical literature-derived value; original script does not specify treatment,,smooth,,,,43,30,13,,,,project/default or same source when available,assumed_or_estimated,ethylene glycol,polar,48,29,19,29,1.92,47,16.1,2.28,37,standard literature values at approximately 20-25 C unless source reports otherwise,298.15,,1,60,static,sessile_drop,,,,,,unknown,,C_low,review,unassigned,,unclear_condition,2026-05-18,excluded_review,SRC023,unique_or_condition_distinct_keep
CA0024,v3.4,extracted,database,Legacy database record without row-level public DOI,Legacy compilation,2026,,,legacy literature-derived/project-internal source; no row-level DOI available,ABS,polymer,,unknown,existing project typical literature-derived value; original script does not specify treatment,,smooth,,,,40,30,10,,,,project/default or same source when available,assumed_or_estimated,ethylene glycol,polar,48,29,19,29,1.92,47,16.1,2.28,37,standard literature values at approximately 20-25 C unless source reports otherwise,298.15,,1,65,static,sessile_drop,,,,,,unknown,,C_low,review,unassigned,,unclear_condition,2026-05-18,excluded_review,SRC023,unique_or_condition_distinct_keep
CA0025,v3.4,extracted,database,Legacy database record without row-level public DOI,Legacy compilation,2026,,,legacy literature-derived/project-internal source; no row-level DOI available,PSU,polymer,,unknown,existing project typical literature-derived value; original script does not specify treatment,,unknown,,,,44,31,13,,,,project/default or same source when available,assumed_or_estimated,ethylene glycol,polar,48,29,19,29,1.92,47,16.1,2.28,37,standard literature values at approximately 20-25 C unless source reports otherwise,298.15,,1,60,static,sessile_drop,,,,,,unknown,,C_low,review,unassigned,,unclear_condition,2026-05-18,excluded_review,SRC023,unique_or_condition_distinct_keep
CA0026,v3.4,extracted,database,Legacy database record without row-level public DOI,Legacy compilation,2026,,,legacy literature-derived/project-internal source; no row-level DOI available,PPS,polymer,,unknown,existing project typical literature-derived value; original script does not specify treatment,,unknown,,,,42,36,6,,,,project/default or same source when available,assumed_or_estimated,ethylene glycol,polar,48,29,19,29,1.92,47,16.1,2.28,37,standard literature values at approximately 20-25 C unless source reports otherwise,298.15,,1,70,static,sessile_drop,,,,,,unknown,,C_low,review,unassigned,,unclear_condition,2026-05-18,excluded_review,SRC023,unique_or_condition_distinct_keep
CA0027,v3.4,extracted,database,Legacy database record without row-level public DOI,Legacy compilation,2026,,,legacy literature-derived/project-internal source; no row-level DOI available,PLA,polymer,,unknown,existing project typical literature-derived value; original script does not specify treatment,,smooth,,,,44,28,16,,,,project/default or same source when available,assumed_or_estimated,ethylene glycol,polar,48,29,19,29,1.92,47,16.1,2.28,37,standard literature values at approximately 20-25 C unless source reports otherwise,298.15,,1,58,static,sessile_drop,,,,,,unknown,,C_low,review,unassigned,,unclear_condition,2026-05-18,excluded_review,SRC023,unique_or_condition_distinct_keep
CA0028,v3.4,extracted,database,Legacy database record without row-level public DOI,Legacy compilation,2026,,,legacy literature-derived/project-internal source; no row-level DOI available,EVA,polymer,,unknown,existing project typical literature-derived value; original script does not specify treatment,,unknown,,,,36,30,6,,,,project/default or same source when available,assumed_or_estimated,ethylene glycol,polar,48,29,19,29,1.92,47,16.1,2.28,37,standard literature values at approximately 20-25 C unless source reports otherwise,298.15,,1,78,static,sessile_drop,,,,,,unknown,,C_low,review,unassigned,,unclear_condition,2026-05-18,excluded_review,SRC023,unique_or_condition_distinct_keep
CA0029,v3.4,extracted,database,Legacy database record without row-level public DOI,Legacy compilation,2026,,,legacy literature-derived/project-internal source; no row-level DOI available,PVDF,polymer,,unknown,existing project typical literature-derived value; original script does not specify treatment,,smooth,,,,33,25,8,,,,project/default or same source when available,assumed_or_estimated,ethylene glycol,polar,48,29,19,29,1.92,47,16.1,2.28,37,standard literature values at approximately 20-25 C unless source reports otherwise,298.15,,1,82,static,sessile_drop,,,,,,unknown,,C_low,review,unassigned,,unclear_condition,2026-05-18,excluded_review,SRC023,unique_or_condition_distinct_keep
CA0030,v3.4,extracted,database,Legacy database record without row-level public DOI,Legacy compilation,2026,,,legacy literature-derived/project-internal source; no row-level DOI available,PVA,polymer,,unknown,existing project typical literature-derived value; original script does not specify treatment,,smooth,,,,49,28,21,,,,project/default or same source when available,assumed_or_estimated,ethylene glycol,polar,48,29,19,29,1.92,47,16.1,2.28,37,standard literature values at approximately 20-25 C unless source reports otherwise,298.15,,1,48,static,sessile_drop,,,,,,unknown,,C_low,review,unassigned,,unclear_condition,2026-05-18,excluded_review,SRC023,unique_or_condition_distinct_keep
CA0031,v3.4,extracted,database,Legacy database record without row-level public DOI,Legacy compilation,2026,,,legacy literature-derived/project-internal source; no row-level DOI available,PMMA,polymer,,unknown,existing project typical literature-derived value; original script does not specify treatment,,smooth,,,,42,21,21,,,,project/default or same source when available,assumed_or_estimated,formamide,polar,58,39,19,39,2.28,39.6,3.3,3.73,111,standard literature values at approximately 20-25 C unless source reports otherwise,298.15,,1,55,static,sessile_drop,,,,,,unknown,,C_low,review,unassigned,,unclear_condition,2026-05-18,excluded_review,SRC023,unique_or_condition_distinct_keep
CA0032,v3.4,extracted,database,Legacy database record without row-level public DOI,Legacy compilation,2026,,,legacy literature-derived/project-internal source; no row-level DOI available,PC,polymer,,unknown,existing project typical literature-derived value; original script does not specify treatment,,smooth,,,,45,22.5,22.5,,,,project/default or same source when available,assumed_or_estimated,formamide,polar,58,39,19,39,2.28,39.6,3.3,3.73,111,standard literature values at approximately 20-25 C unless source reports otherwise,298.15,,1,52,static,sessile_drop,,,,,,unknown,,C_low,review,unassigned,,unclear_condition,2026-05-18,excluded_review,SRC023,unique_or_condition_distinct_keep
CA0033,v3.4,extracted,database,Legacy database record without row-level public DOI,Legacy compilation,2026,,,legacy literature-derived/project-internal source; no row-level DOI available,PET,polymer,,unknown,existing project typical literature-derived value; original script does not specify treatment,,smooth,,,,44,32,12,,,,project/default or same source when available,assumed_or_estimated,formamide,polar,58,39,19,39,2.28,39.6,3.3,3.73,111,standard literature values at approximately 20-25 C unless source reports otherwise,298.15,,1,58,static,sessile_drop,,,,,,unknown,,C_low,review,unassigned,,unclear_condition,2026-05-18,excluded_review,SRC023,unique_or_condition_distinct_keep
CA0034,v3.4,extracted,database,Legacy database record without row-level public DOI,Legacy compilation,2026,,,legacy literature-derived/project-internal source; no row-level DOI available,PVC,polymer,,unknown,existing project typical literature-derived value; original script does not specify treatment,,smooth,,,,42,32,10,,,,project/default or same source when available,assumed_or_estimated,formamide,polar,58,39,19,39,2.28,39.6,3.3,3.73,111,standard literature values at approximately 20-25 C unless source reports otherwise,298.15,,1,62,static,sessile_drop,,,,,,unknown,,C_low,review,unassigned,,unclear_condition,2026-05-18,excluded_review,SRC023,unique_or_condition_distinct_keep
CA0035,v3.4,extracted,database,Legacy database record without row-level public DOI,Legacy compilation,2026,,,legacy literature-derived/project-internal source; no row-level DOI available,Nylon6,polymer,,unknown,existing project typical literature-derived value; original script does not specify treatment,,smooth,,,,46,34,12,,,,project/default or same source when available,assumed_or_estimated,formamide,polar,58,39,19,39,2.28,39.6,3.3,3.73,111,standard literature values at approximately 20-25 C unless source reports otherwise,298.15,,1,48,static,sessile_drop,,,,,,unknown,,C_low,review,unassigned,,unclear_condition,2026-05-18,excluded_review,SRC023,unique_or_condition_distinct_keep
CA0036,v3.4,extracted,database,Legacy database record without row-level public DOI,Legacy compilation,2026,,,legacy literature-derived/project-internal source; no row-level DOI available,Nylon66,polymer,,unknown,existing project typical literature-derived value; original script does not specify treatment,,smooth,,,,47,35,12,,,,project/default or same source when available,assumed_or_estimated,formamide,polar,58,39,19,39,2.28,39.6,3.3,3.73,111,standard literature values at approximately 20-25 C unless source reports otherwise,298.15,,1,46,static,sessile_drop,,,,,,unknown,,C_low,review,unassigned,,unclear_condition,2026-05-18,excluded_review,SRC023,unique_or_condition_distinct_keep
CA0037,v3.4,extracted,database,Legacy database record without row-level public DOI,Legacy compilation,2026,,,legacy literature-derived/project-internal source; no row-level DOI available,Epoxy,polymer,,unknown,existing project typical literature-derived value; original script does not specify treatment,,smooth,,,,48,30,18,,,,project/default or same source when available,assumed_or_estimated,formamide,polar,58,39,19,39,2.28,39.6,3.3,3.73,111,standard literature values at approximately 20-25 C unless source reports otherwise,298.15,,1,50,static,sessile_drop,,,,,,unknown,,C_low,review,unassigned,,unclear_condition,2026-05-18,excluded_review,SRC023,unique_or_condition_distinct_keep
CA0038,v3.4,extracted,database,Legacy database record without row-level public DOI,Legacy compilation,2026,,,legacy literature-derived/project-internal source; no row-level DOI available,PBT,polymer,,unknown,existing project typical literature-derived value; original script does not specify treatment,,smooth,,,,43,30,13,,,,project/default or same source when available,assumed_or_estimated,formamide,polar,58,39,19,39,2.28,39.6,3.3,3.73,111,standard literature values at approximately 20-25 C unless source reports otherwise,298.15,,1,56,static,sessile_drop,,,,,,unknown,,C_low,review,unassigned,,unclear_condition,2026-05-18,excluded_review,SRC023,unique_or_condition_distinct_keep
CA0039,v3.4,extracted,database,Legacy database record without row-level public DOI,Legacy compilation,2026,,,legacy literature-derived/project-internal source; no row-level DOI available,ABS,polymer,,unknown,existing project typical literature-derived value; original script does not specify treatment,,smooth,,,,40,30,10,,,,project/default or same source when available,assumed_or_estimated,formamide,polar,58,39,19,39,2.28,39.6,3.3,3.73,111,standard literature values at approximately 20-25 C unless source reports otherwise,298.15,,1,60,static,sessile_drop,,,,,,unknown,,C_low,review,unassigned,,unclear_condition,2026-05-18,excluded_review,SRC023,unique_or_condition_distinct_keep
CA0040,v3.4,extracted,database,Legacy database record without row-level public DOI,Legacy compilation,2026,,,legacy literature-derived/project-internal source; no row-level DOI available,PSU,polymer,,unknown,existing project typical literature-derived value; original script does not specify treatment,,unknown,,,,44,31,13,,,,project/default or same source when available,assumed_or_estimated,formamide,polar,58,39,19,39,2.28,39.6,3.3,3.73,111,standard literature values at approximately 20-25 C unless source reports otherwise,298.15,,1,55,static,sessile_drop,,,,,,unknown,,C_low,review,unassigned,,unclear_condition,2026-05-18,excluded_review,SRC023,unique_or_condition_distinct_keep
CA0041,v3.4,extracted,database,Legacy database record without row-level public DOI,Legacy compilation,2026,,,legacy literature-derived/project-internal source; no row-level DOI available,PPS,polymer,,unknown,existing project typical literature-derived value; original script does not specify treatment,,unknown,,,,42,36,6,,,,project/default or same source when available,assumed_or_estimated,formamide,polar,58,39,19,39,2.28,39.6,3.3,3.73,111,standard literature values at approximately 20-25 C unless source reports otherwise,298.15,,1,65,static,sessile_drop,,,,,,unknown,,C_low,review,unassigned,,unclear_condition,2026-05-18,excluded_review,SRC023,unique_or_condition_distinct_keep
CA0042,v3.4,extracted,database,Legacy database record without row-level public DOI,Legacy compilation,2026,,,legacy literature-derived/project-internal source; no row-level DOI available,PLA,polymer,,unknown,existing project typical literature-derived value; original script does not specify treatment,,smooth,,,,44,28,16,,,,project/default or same source when available,assumed_or_estimated,formamide,polar,58,39,19,39,2.28,39.6,3.3,3.73,111,standard literature values at approximately 20-25 C unless source reports otherwise,298.15,,1,54,static,sessile_drop,,,,,,unknown,,C_low,review,unassigned,,unclear_condition,2026-05-18,excluded_review,SRC023,unique_or_condition_distinct_keep
CA0043,v3.4,extracted,database,Legacy database record without row-level public DOI,Legacy compilation,2026,,,legacy literature-derived/project-internal source; no row-level DOI available,PTFE,polymer,,unknown,existing project typical literature-derived value; original script does not specify treatment,,smooth,,,,18.5,18.5,0,,,,project/default or same source when available,assumed_or_estimated,water,polar,72.8,21.8,51,21.8,25.5,25.5,0.89,1.85,78.4,standard literature values at approximately 20-25 C unless source reports otherwise,298.15,,1,115,static,sessile_drop,,,,,,unknown,,C_low,review,unassigned,,unclear_condition,2026-05-18,excluded_review,SRC023,unique_or_condition_distinct_keep
CA0044,v3.4,extracted,database,Legacy database record without row-level public DOI,Legacy compilation,2026,,,legacy literature-derived/project-internal source; no row-level DOI available,PDMS,polymer,,unknown,existing project typical literature-derived value; original script does not specify treatment,,smooth,,,,22,22,0,,,,project/default or same source when available,assumed_or_estimated,water,polar,72.8,21.8,51,21.8,25.5,25.5,0.89,1.85,78.4,standard literature values at approximately 20-25 C unless source reports otherwise,298.15,,1,110,static,sessile_drop,,,,,,unknown,,C_low,review,unassigned,,unclear_condition,2026-05-18,excluded_review,SRC023,unique_or_condition_distinct_keep
CA0045,v3.4,extracted,database,Legacy database record without row-level public DOI,Legacy compilation,2026,,,legacy literature-derived/project-internal source; no row-level DOI available,FEP,polymer,,unknown,existing project typical literature-derived value; original script does not specify treatment,,smooth,,,,16,16,0,,,,project/default or same source when available,assumed_or_estimated,water,polar,72.8,21.8,51,21.8,25.5,25.5,0.89,1.85,78.4,standard literature values at approximately 20-25 C unless source reports otherwise,298.15,,1,118,static,sessile_drop,,,,,,unknown,,C_low,review,unassigned,,unclear_condition,2026-05-18,excluded_review,SRC023,unique_or_condition_distinct_keep
CA0046,v3.4,extracted,database,Legacy database record without row-level public DOI,Legacy compilation,2026,,,legacy literature-derived/project-internal source; no row-level DOI available,PTFE,polymer,,unknown,existing project typical literature-derived value; original script does not specify treatment,,smooth,,,,18.5,18.5,0,,,,project/default or same source when available,assumed_or_estimated,diiodomethane,nonpolar,50.8,48.5,2.3,48.5,0,0,2.8,1,5.3,standard literature values at approximately 20-25 C unless source reports otherwise,298.15,,1,88,static,sessile_drop,,,,,,unknown,,C_low,review,unassigned,,unclear_condition,2026-05-18,excluded_review,SRC023,unique_or_condition_distinct_keep
CA0047,v3.4,extracted,database,Legacy database record without row-level public DOI,Legacy compilation,2026,,,legacy literature-derived/project-internal source; no row-level DOI available,PDMS,polymer,,unknown,existing project typical literature-derived value; original script does not specify treatment,,smooth,,,,22,22,0,,,,project/default or same source when available,assumed_or_estimated,diiodomethane,nonpolar,50.8,48.5,2.3,48.5,0,0,2.8,1,5.3,standard literature values at approximately 20-25 C unless source reports otherwise,298.15,,1,82,static,sessile_drop,,,,,,unknown,,C_low,review,unassigned,,unclear_condition,2026-05-18,excluded_review,SRC023,unique_or_condition_distinct_keep
CA0048,v3.4,extracted,database,Legacy database record without row-level public DOI,Legacy compilation,2026,,,legacy literature-derived/project-internal source; no row-level DOI available,FEP,polymer,,unknown,existing project typical literature-derived value; original script does not specify treatment,,smooth,,,,16,16,0,,,,project/default or same source when available,assumed_or_estimated,diiodomethane,nonpolar,50.8,48.5,2.3,48.5,0,0,2.8,1,5.3,standard literature values at approximately 20-25 C unless source reports otherwise,298.15,,1,90,static,sessile_drop,,,,,,unknown,,C_low,review,unassigned,,unclear_condition,2026-05-18,excluded_review,SRC023,unique_or_condition_distinct_keep
CA0049,v3.4,extracted,database,Legacy database record without row-level public DOI,Legacy compilation,2026,,,legacy literature-derived/project-internal source; no row-level DOI available,PTFE,polymer,,unknown,existing project typical literature-derived value; original script does not specify treatment,,smooth,,,,18.5,18.5,0,,,,project/default or same source when available,assumed_or_estimated,ethylene glycol,polar,48,29,19,29,1.92,47,16.1,2.28,37,standard literature values at approximately 20-25 C unless source reports otherwise,298.15,,1,98,static,sessile_drop,,,,,,unknown,,C_low,review,unassigned,,unclear_condition,2026-05-18,excluded_review,SRC023,unique_or_condition_distinct_keep
CA0050,v3.4,extracted,database,Legacy database record without row-level public DOI,Legacy compilation,2026,,,legacy literature-derived/project-internal source; no row-level DOI available,PDMS,polymer,,unknown,existing project typical literature-derived value; original script does not specify treatment,,smooth,,,,22,22,0,,,,project/default or same source when available,assumed_or_estimated,ethylene glycol,polar,48,29,19,29,1.92,47,16.1,2.28,37,standard literature values at approximately 20-25 C unless source reports otherwise,298.15,,1,95,static,sessile_drop,,,,,,unknown,,C_low,review,unassigned,,unclear_condition,2026-05-18,excluded_review,SRC023,unique_or_condition_distinct_keep
CA0051,v3.4,extracted,database,Legacy database record without row-level public DOI,Legacy compilation,2026,,,legacy literature-derived/project-internal source; no row-level DOI available,FEP,polymer,,unknown,existing project typical literature-derived value; original script does not specify treatment,,smooth,,,,16,16,0,,,,project/default or same source when available,assumed_or_estimated,ethylene glycol,polar,48,29,19,29,1.92,47,16.1,2.28,37,standard literature values at approximately 20-25 C unless source reports otherwise,298.15,,1,100,static,sessile_drop,,,,,,unknown,,C_low,review,unassigned,,unclear_condition,2026-05-18,excluded_review,SRC023,unique_or_condition_distinct_keep
CA0052,v3.4,extracted,database,Legacy database record without row-level public DOI,Legacy compilation,2026,,,legacy literature-derived/project-internal source; no row-level DOI available,PS,polymer,,unknown,existing project typical literature-derived value; original script does not specify treatment,,smooth,,,,35,32,3,,,,project/default or same source when available,assumed_or_estimated,water,polar,72.8,21.8,51,21.8,25.5,25.5,0.89,1.85,78.4,standard literature values at approximately 20-25 C unless source reports otherwise,298.15,,1,85,static,sessile_drop,,,,,,unknown,,C_low,review,unassigned,,unclear_condition,2026-05-18,excluded_review,SRC023,unique_or_condition_distinct_keep
CA0053,v3.4,extracted,database,Legacy database record without row-level public DOI,Legacy compilation,2026,,,legacy literature-derived/project-internal source; no row-level DOI available,PE,polymer,,unknown,existing project typical literature-derived value; original script does not specify treatment,,smooth,,,,33,32,1,,,,project/default or same source when available,assumed_or_estimated,water,polar,72.8,21.8,51,21.8,25.5,25.5,0.89,1.85,78.4,standard literature values at approximately 20-25 C unless source reports otherwise,298.15,,1,95,static,sessile_drop,,,,,,unknown,,C_low,review,unassigned,,unclear_condition,2026-05-18,excluded_review,SRC023,unique_or_condition_distinct_keep
CA0054,v3.4,extracted,database,Legacy database record without row-level public DOI,Legacy compilation,2026,,,legacy literature-derived/project-internal source; no row-level DOI available,PP,polymer,,unknown,existing project typical literature-derived value; original script does not specify treatment,,smooth,,,,30,29.5,0.5,,,,project/default or same source when available,assumed_or_estimated,water,polar,72.8,21.8,51,21.8,25.5,25.5,0.89,1.85,78.4,standard literature values at approximately 20-25 C unless source reports otherwise,298.15,,1,98,static,sessile_drop,,,,,,unknown,,C_low,review,unassigned,,unclear_condition,2026-05-18,excluded_review,SRC023,unique_or_condition_distinct_keep
CA0055,v3.4,extracted,database,Legacy database record without row-level public DOI,Legacy compilation,2026,,,legacy literature-derived/project-internal source; no row-level DOI available,PB,polymer,,unknown,existing project typical literature-derived value; original script does not specify treatment,,unknown,,,,32,31,1,,,,project/default or same source when available,assumed_or_estimated,water,polar,72.8,21.8,51,21.8,25.5,25.5,0.89,1.85,78.4,standard literature values at approximately 20-25 C unless source reports otherwise,298.15,,1,94,static,sessile_drop,,,,,,unknown,,C_low,review,unassigned,,unclear_condition,2026-05-18,excluded_review,SRC023,unique_or_condition_distinct_keep
CA0056,v3.4,extracted,database,Legacy database record without row-level public DOI,Legacy compilation,2026,,,legacy literature-derived/project-internal source; no row-level DOI available,PIB,polymer,,unknown,existing project typical literature-derived value; original script does not specify treatment,,unknown,,,,32,31,1,,,,project/default or same source when available,assumed_or_estimated,water,polar,72.8,21.8,51,21.8,25.5,25.5,0.89,1.85,78.4,standard literature values at approximately 20-25 C unless source reports otherwise,298.15,,1,96,static,sessile_drop,,,,,,unknown,,C_low,review,unassigned,,unclear_condition,2026-05-18,excluded_review,SRC023,unique_or_condition_distinct_keep
