Repository: jiaowoshendaxia/contact-angle-pcrnn-dataset-v3.4

# Contact Angle PCRNN Dataset and Reproducibility Package v3.4

This public package accompanies the study on leakage-aware, physics-constrained residual learning for contact-angle prediction with apparent surface-energy descriptors. It provides the curated v3.4 contact-angle dataset, fixed split manifest, locked result tables, statistical comparison files, and figure-generation inputs needed to audit and reproduce the main reported tables and figures.

The package is designed for transparent reuse. It does not include article PDFs, copyrighted source figures, private project notes, local file paths, or internal review comments.

## Dataset Summary

The v3.4 dataset contains 616 literature-derived solid-liquid contact-angle records. Each row describes one material/liquid measurement pair with a reported contact angle, solid descriptors, liquid descriptors, surface-energy-related descriptors, source metadata, and fixed evaluation labels.

Important points:

- The target variable is `contact_angle_deg`, reported in degrees.
- Surface-energy descriptors may be independently reported, literature-reported, inferred from contact angles, assumed/estimated, or unclear.
- The primary clean external validation in the associated study uses 114 source-disjoint samples after leave-one-liquid-out surface-energy correction (`clean_source_disjoint_external_LOO_SFE_114`).
- The original all-liquid source-disjoint cohort has 148 samples and is used only as leakage-risk sensitivity.
- The 34 LOO-SFE-infeasible or high-risk source-disjoint samples are diagnostic appendix material only.

## Core Files

### Data

- `data/contact_angle_dataset_v3.4_public.xlsx`: public workbook with raw data, processed features, split manifest, field dictionary, controlled vocabulary, source map, and freeze summary.
- `data/contact_angle_dataset_v3.4_public.csv`: public raw data table, one row per contact-angle record.
- `data/split_manifest_v3.4.csv`: fixed split labels and allowed model-use flags.
- `data/Dataset_Source_Reference_Map_verified_v3.4.csv`: DOI/source metadata map for DOI-bearing literature sources.

### Result Tables

- `results/main_result_table_v3.4_LOO_corrected_20260519.csv`: main metric table for PCRNN and baselines, including the corrected clean external cohort.
- `results/combined_pcrnn_vs_baselines_stat_tests_v3.4_LOO_corrected_20260519.csv`: paired bootstrap comparisons between PCRNN and representative baselines.
- `results/plot_ready_metrics_v3.4_LOO_corrected_20260519.csv`: long-format metric table for plotting.
- `results/pcrnn_strict_v3.4_loo_sfe_metrics_20260519.csv`: LOO-SFE corrected, all-liquid sensitivity, and high-risk diagnostic metric rows.
- `results/pcrnn_strict_v3.4_loo_sfe_predictions_20260519.csv`: locked PCRNN/physical/baseline prediction rows used for corrected external analysis.
- `results/pcrnn_strict_v3.4_loo_sfe_comparison_20260519.csv`: clean external paired comparisons on the 114 LOO-SFE feasible samples.
- `results/pcrnn_strict_v3.4_loo_sfe_forward_check_20260519.csv`: forward-check table showing how PCRNN predictions changed after LOO-SFE feature replacement.

## Reading the Data

Python example:

```python
import pandas as pd

raw = pd.read_csv("data/contact_angle_dataset_v3.4_public.csv")
split = pd.read_csv("data/split_manifest_v3.4.csv")

data = raw.merge(
    split[["record_id", "analysis_split", "allow_train", "allow_validation", "allow_external_eval"]],
    on="record_id",
    how="left",
)

train = data[data["analysis_split"] == "internal_train"]
clean_external_candidates = data[data["analysis_split"] == "source_disjoint_external"]
```

R example:

```r
raw <- read.csv("data/contact_angle_dataset_v3.4_public.csv", stringsAsFactors = FALSE)
split <- read.csv("data/split_manifest_v3.4.csv", stringsAsFactors = FALSE)
data <- merge(raw, split[, c("record_id", "analysis_split", "allow_train")], by = "record_id")
```

## Reproducing the Reported Results

The recommended reproducibility path is to audit the locked result files rather than to create new splits or retrain models from scratch.

Minimal checks:

1. Confirm the public dataset has 616 records.
2. Confirm `split_manifest_v3.4.csv` has 616 records and fixed split counts.
3. Confirm the clean LOO-SFE external cohort has 114 samples.
4. Confirm the high-risk diagnostic cohort has 34 samples.
5. Confirm the locked clean external metrics and paired tests from the result CSV files.

Key clean external results:

| Model | MAE | RMSE | R2 |
|---|---:|---:|---:|
| PCRNN | 19.0381 | 24.8473 | 0.7013 |
| Owens-Wendt | 19.0453 | 24.8253 | 0.7018 |
| XGBoost | 17.0573 | 22.5064 | 0.7549 |
| Random Forest | 24.4038 | 29.6862 | 0.5736 |
| Ordinary MLP | 20.1858 | 23.7907 | 0.7262 |

Paired clean external comparisons use `delta_MAE = MAE(PCRNN) - MAE(comparator)`. Negative values favor PCRNN; positive values favor the comparator.

| Comparison | delta_MAE | p_value | Interpretation |
|---|---:|---:|---|

File: results/source_disjoint_external_loo_sfe_feasibility_v3.4_20260519.csv (part 1 of 2)
record_id,reference_doi,solid_name,liquid_name,contact_angle_deg,solid_surface_energy_source_type,sfe_fitting_liquids,target_liquid_used_in_sfe_fit,loo_sfe_feasible,loo_available_liquids,risk_level,recommended_action,notes,loo_sfe_total_mJ_m2,loo_sfe_dispersion_mJ_m2,loo_sfe_polar_mJ_m2,all_liquid_fit_total_mJ_m2,all_liquid_fit_dispersion_mJ_m2,all_liquid_fit_polar_mJ_m2
CA0469,10.3390/coatings13050928,"L1-C coated laser-textured CFRP, cleaning step 0",water,165,inferred_from_contact_angles,diiodomethane;formamide;water,yes,yes,diiodomethane;formamide,medium,Run LOO-SFE sensitivity: recompute apparent OWRK features from loo_available_liquids when predicting this target liquid.,v3.4 SFE was computed as apparent OWRK from same-surface liquids (diiodomethane; formamide; water). Current target water is included in the original fit.,0.39,0.39,0,0.59,0.52,0.07
CA0470,10.3390/coatings13050928,"L1-C coated laser-textured CFRP, cleaning step 0",formamide,150,inferred_from_contact_angles,diiodomethane;formamide;water,yes,yes,diiodomethane;water,medium,Run LOO-SFE sensitivity: recompute apparent OWRK features from loo_available_liquids when predicting this target liquid.,v3.4 SFE was computed as apparent OWRK from same-surface liquids (diiodomethane; formamide; water). Current target formamide is included in the original fit.,0.54,0.47,0.07,0.59,0.52,0.07
CA0471,10.3390/coatings13050928,"L1-C coated laser-textured CFRP, cleaning step 0",diiodomethane,146,inferred_from_contact_angles,diiodomethane;formamide;water,yes,yes,formamide;water,medium,Run LOO-SFE sensitivity: recompute apparent OWRK features from loo_available_liquids when predicting this target liquid.,v3.4 SFE was computed as apparent OWRK from same-surface liquids (diiodomethane; formamide; water). Current target diiodomethane is included in the original fit.,1.03,0.85,0.18,0.59,0.52,0.07
CA0472,10.3390/coatings13050928,"L1-C coated laser-textured CFRP, cleaning step 1",water,162,inferred_from_contact_angles,diiodomethane;formamide;water,yes,yes,diiodomethane;formamide,medium,Run LOO-SFE sensitivity: recompute apparent OWRK features from loo_available_liquids when predicting this target liquid.,v3.4 SFE was computed as apparent OWRK from same-surface liquids (diiodomethane; formamide; water). Current target water is included in the original fit.,5.72,3.08,2.64,2.74,2.09,0.65
CA0473,10.3390/coatings13050928,"L1-C coated laser-textured CFRP, cleaning step 1",formamide,150,inferred_from_contact_angles,diiodomethane;formamide;water,yes,yes,diiodomethane;water,medium,Run LOO-SFE sensitivity: recompute apparent OWRK features from loo_available_liquids when predicting this target liquid.,v3.4 SFE was computed as apparent OWRK from same-surface liquids (diiodomethane; formamide; water). Current target formamide is included in the original fit.,3.07,2.47,0.6,2.74,2.09,0.65
CA0474,10.3390/coatings13050928,"L1-C coated laser-textured CFRP, cleaning step 1",diiodomethane,128,inferred_from_contact_angles,diiodomethane;formamide;water,yes,yes,formamide;water,medium,Run LOO-SFE sensitivity: recompute apparent OWRK features from loo_available_liquids when predicting this target liquid.,v3.4 SFE was computed as apparent OWRK from same-surface liquids (diiodomethane; formamide; water). Current target diiodomethane is included in the original fit.,0.76,0.68,0.08,2.74,2.09,0.65
CA0475,10.3390/coatings13050928,"L1-C coated laser-textured CFRP, cleaning step 2",water,150,inferred_from_contact_angles,diiodomethane;formamide;water,yes,yes,diiodomethane;formamide,medium,Run LOO-SFE sensitivity: recompute apparent OWRK features from loo_available_liquids when predicting this target liquid.,v3.4 SFE was computed as apparent OWRK from same-surface liquids (diiodomethane; formamide; water). Current target water is included in the original fit.,22.51,14.57,7.95,14.3,11.46,2.84
CA0476,10.3390/coatings13050928,"L1-C coated laser-textured CFRP, cleaning step 2",formamide,127,inferred_from_contact_angles,diiodomethane;formamide;water,yes,yes,diiodomethane;water,medium,Run LOO-SFE sensitivity: recompute apparent OWRK features from loo_available_liquids when predicting this target liquid.,v3.4 SFE was computed as apparent OWRK from same-surface liquids (diiodomethane; formamide; water). Current target formamide is included in the original fit.,15.39,12.68,2.71,14.3,11.46,2.84
CA0477,10.3390/coatings13050928,"L1-C coated laser-textured CFRP, cleaning step 2",diiodomethane,97,inferred_from_contact_angles,diiodomethane;formamide;water,yes,yes,formamide;water,medium,Run LOO-SFE sensitivity: recompute apparent OWRK features from loo_available_liquids when predicting this target liquid.,v3.4 SFE was computed as apparent OWRK from same-surface liquids (diiodomethane; formamide; water). Current target diiodomethane is included in the original fit.,7.31,6.37,0.94,14.3,11.46,2.84
CA0478,10.3390/coatings13050928,"L1-C coated laser-textured CFRP, cleaning step 5",water,126,inferred_from_contact_angles,diiodomethane;formamide;water,yes,yes,diiodomethane;formamide,medium,Run LOO-SFE sensitivity: recompute apparent OWRK features from loo_available_liquids when predicting this target liquid.,v3.4 SFE was computed as apparent OWRK from same-surface liquids (diiodomethane; formamide; water). Current target water is included in the original fit.,34.48,20.48,14,11.08,10.84,0.24
CA0479,10.3390/coatings13050928,"L1-C coated laser-textured CFRP, cleaning step 5",formamide,126,inferred_from_contact_angles,diiodomethane;formamide;water,yes,yes,diiodomethane;water,medium,Run LOO-SFE sensitivity: recompute apparent OWRK features from loo_available_liquids when predicting this target liquid.,v3.4 SFE was computed as apparent OWRK from same-surface liquids (diiodomethane; formamide; water). Current target formamide is included in the original fit.,14.53,14.39,0.14,11.08,10.84,0.24
CA0480,10.3390/coatings13050928,"L1-C coated laser-textured CFRP, cleaning step 5",diiodomethane,89,inferred_from_contact_angles,diiodomethane;formamide;water,yes,yes,formamide;water,medium,Run LOO-SFE sensitivity: recompute apparent OWRK features from loo_available_liquids when predicting this target liquid.,v3.4 SFE was computed as apparent OWRK from same-surface liquids (diiodomethane; formamide; water). Current target diiodomethane is included in the original fit.,3.12,0.68,2.44,11.08,10.84,0.24
CA0481,10.3390/coatings13050928,"L2-C coated laser-textured CFRP, cleaning step 0",water,161,inferred_from_contact_angles,diiodomethane;formamide;water,yes,yes,diiodomethane;formamide,medium,Run LOO-SFE sensitivity: recompute apparent OWRK features from loo_available_liquids when predicting this target liquid.,v3.4 SFE was computed as apparent OWRK from same-surface liquids (diiodomethane; formamide; water). Current target water is included in the original fit.,1.04,1.04,0,1.62,1.43,0.19
CA0482,10.3390/coatings13050928,"L2-C coated laser-textured CFRP, cleaning step 0",formamide,141,inferred_from_contact_angles,diiodomethane;formamide;water,yes,yes,diiodomethane;water,medium,Run LOO-SFE sensitivity: recompute apparent OWRK features from loo_available_liquids when predicting this target liquid.,v3.4 SFE was computed as apparent OWRK from same-surface liquids (diiodomethane; formamide; water). Current target formamide is included in the original fit.,1.47,1.26,0.21,1.62,1.43,0.19
CA0483,10.3390/coatings13050928,"L2-C coated laser-textured CFRP, cleaning step 0",diiodomethane,136,inferred_from_contact_angles,diiodomethane;formamide;water,yes,yes,formamide;water,medium,Run LOO-SFE sensitivity: recompute apparent OWRK features from loo_available_liquids when predicting this target liquid.,v3.4 SFE was computed as apparent OWRK from same-surface liquids (diiodomethane; formamide; water). Current target diiodomethane is included in the original fit.,2.93,2.39,0.54,1.62,1.43,0.19
CA0484,10.3390/coatings13050928,"L2-C coated laser-textured CFRP, cleaning step 1",water,158,inferred_from_contact_angles,diiodomethane;formamide;water,yes,yes,diiodomethane;formamide,medium,Run LOO-SFE sensitivity: recompute apparent OWRK features from loo_available_liquids when predicting this target liquid.,v3.4 SFE was computed as apparent OWRK from same-surface liquids (diiodomethane; formamide; water). Current target water is included in the original fit.,2.64,2.48,0.15,4.73,4.1,0.63
CA0485,10.3390/coatings13050928,"L2-C coated laser-textured CFRP, cleaning step 1",formamide,127,inferred_from_contact_angles,diiodomethane;formamide;water,yes,yes,diiodomethane;water,medium,Run LOO-SFE sensitivity: recompute apparent OWRK features from loo_available_liquids when predicting this target liquid.,v3.4 SFE was computed as apparent OWRK from same-surface liquids (diiodomethane; formamide; water). Current target formamide is included in the original fit.,4.09,3.39,0.69,4.73,4.1,0.63
CA0486,10.3390/coatings13050928,"L2-C coated laser-textured CFRP, cleaning step 1",diiodomethane,123,inferred_from_contact_angles,diiodomethane;formamide;water,yes,yes,formamide;water,medium,Run LOO-SFE sensitivity: recompute apparent OWRK features from loo_available_liquids when predicting this target liquid.,v3.4 SFE was computed as apparent OWRK from same-surface liquids (diiodomethane; formamide; water). Current target diiodomethane is included in the original fit.,10.93,8.55,2.37,4.73,4.1,0.63
CA0487,10.3390/coatings13050928,"L2-C coated laser-textured CFRP, cleaning step 2",water,146,inferred_from_contact_angles,diiodomethane;formamide;water,yes,yes,diiodomethane;formamide,medium,Run LOO-SFE sensitivity: recompute apparent OWRK features from loo_available_liquids when predicting this target liquid.,v3.4 SFE was computed as apparent OWRK from same-surface liquids (diiodomethane; formamide; water). Current target water is included in the original fit.,9.64,6.06,3.59,4.21,3.87,0.35
CA0488,10.3390/coatings13050928,"L2-C coated laser-textured CFRP, cleaning step 2",formamide,139,inferred_from_contact_angles,diiodomethane;formamide;water,yes,yes,diiodomethane;water,medium,Run LOO-SFE sensitivity: recompute apparent OWRK features from loo_available_liquids when predicting this target liquid.,v3.4 SFE was computed as apparent OWRK from same-surface liquids (diiodomethane; formamide; water). Current target formamide is included in the original fit.,4.99,4.7,0.3,4.21,3.87,0.35
CA0489,10.3390/coatings13050928,"L2-C coated laser-textured CFRP, cleaning step 2",diiodomethane,116,inferred_from_contact_angles,diiodomethane;formamide;water,yes,yes,formamide;water,medium,Run LOO-SFE sensitivity: recompute apparent OWRK features from loo_available_liquids when predicting this target liquid.,v3.4 SFE was computed as apparent OWRK from same-surface liquids (diiodomethane; formamide; water). Current target diiodomethane is included in the original fit.,1.01,0.95,0.05,4.21,3.87,0.35
CA0490,10.3390/coatings13050928,"L2-C coated laser-textured CFRP, cleaning step 5",water,135,inferred_from_contact_angles,diiodomethane;formamide;water,yes,yes,diiodomethane;formamide,medium,Run LOO-SFE sensitivity: recompute apparent OWRK features from loo_available_liquids when predicting this target liquid.,v3.4 SFE was computed as apparent OWRK from same-surface liquids (diiodomethane; formamide; water). Current target water is included in the original fit.,24.94,12.13,12.81,5.41,5.23,0.19
CA0491,10.3390/coatings13050928,"L2-C coated laser-textured CFRP, cleaning step 5",formamide,142,inferred_from_contact_angles,diiodomethane;formamide;water,yes,yes,diiodomethane;water,medium,Run LOO-SFE sensitivity: recompute apparent OWRK features from loo_available_liquids when predicting this target liquid.,v3.4 SFE was computed as apparent OWRK from same-surface liquids (diiodomethane; formamide; water). Current target formamide is included in the original fit.,7.79,7.69,0.1,5.41,5.23,0.19
CA0492,10.3390/coatings13050928,"L2-C coated laser-textured CFRP, cleaning step 5",diiodomethane,105,inferred_from_contact_angles,diiodomethane;formamide;water,yes,yes,formamide;water,medium,Run LOO-SFE sensitivity: recompute apparent OWRK features from loo_available_liquids when predicting this target liquid.,v3.4 SFE was computed as apparent OWRK from same-surface liquids (diiodomethane; formamide; water). Current target diiodomethane is included in the original fit.,2.45,0.01,2.44,5.41,5.23,0.19
CA0493,10.3390/coatings13050928,"L3-C coated laser-textured CFRP, cleaning step 0",water,156,inferred_from_contact_angles,diiodomethane;formamide;water,yes,yes,diiodomethane;formamide,medium,Run LOO-SFE sensitivity: recompute apparent OWRK features from loo_available_liquids when predicting this target liquid.,v3.4 SFE was computed as apparent OWRK from same-surface liquids (diiodomethane; formamide; water). Current target water is included in the original fit.,0.64,0.64,0,0.75,0.74,0.01
CA0494,10.3390/coatings13050928,"L3-C coated laser-textured CFRP, cleaning step 0",formamide,145,inferred_from_contact_angles,diiodomethane;formamide;water,yes,yes,diiodomethane;water,medium,Run LOO-SFE sensitivity: recompute apparent OWRK features from loo_available_liquids when predicting this target liquid.,v3.4 SFE was computed as apparent OWRK from same-surface liquids (diiodomethane; formamide; water). Current target formamide is included in the original fit.,0.71,0.7,0.01,0.75,0.74,0.01
CA0495,10.3390/coatings13050928,"L3-C coated laser-textured CFRP, cleaning step 0",diiodomethane,141,inferred_from_contact_angles,diiodomethane;formamide;water,yes,yes,formamide;water,medium,Run LOO-SFE sensitivity: recompute apparent OWRK features from loo_available_liquids when predicting this target liquid.,v3.4 SFE was computed as apparent OWRK from same-surface liquids (diiodomethane; formamide; water). Current target diiodomethane is included in the original fit.,1,0.96,0.04,0.75,0.74,0.01
CA0496,10.3390/coatings13050928,"L3-C coated laser-textured CFRP, cleaning step 1",water,153,inferred_from_contact_angles,diiodomethane;formamide;water,yes,yes,diiodomethane;formamide,medium,Run LOO-SFE sensitivity: recompute apparent OWRK features from loo_available_liquids when predicting this target liquid.,v3.4 SFE was computed as apparent OWRK from same-surface liquids (diiodomethane; formamide; water). Current target water is included in the original fit.,2.15,1.45,0.7,0.92,0.9,0.02
CA0497,10.3390/coatings13050928,"L3-C coated laser-textured CFRP, cleaning step 1",formamide,150,inferred_from_contact_angles,diiodomethane;formamide;water,yes,yes,diiodomethane;water,medium,Run LOO-SFE sensitivity: recompute apparent OWRK features from loo_available_liquids when predicting this target liquid.,v3.4 SFE was computed as apparent OWRK from same-surface liquids (diiodomethane; formamide; water). Current target formamide is included in the original fit.,1.13,1.11,0.02,0.92,0.9,0.02
CA0498,10.3390/coatings13050928,"L3-C coated laser-textured CFRP, cleaning step 1",diiodomethane,136,inferred_from_contact_angles,diiodomethane;formamide;water,yes,yes,formamide;water,medium,Run LOO-SFE sensitivity: recompute apparent OWRK features from loo_available_liquids when predicting this target liquid.,v3.4 SFE was computed as apparent OWRK from same-surface liquids (diiodomethane; formamide; water). Current target diiodomethane is included in the original fit.,0.26,0.19,0.07,0.92,0.9,0.02
CA0499,10.3390/coatings13050928,"L3-C coated laser-textured CFRP, cleaning step 2",water,147,inferred_from_contact_angles,diiodomethane;formamide;water,yes,yes,diiodomethane;formamide,medium,Run LOO-SFE sensitivity: recompute apparent OWRK features from loo_available_liquids when predicting this target liquid.,v3.4 SFE was computed as apparent OWRK from same-surface liquids (diiodomethane; formamide; water). Current target water is included in the original fit.,1.57,1.43,0.14,1.04,1.04,0.01
CA0500,10.3390/coatings13050928,"L3-C coated laser-textured CFRP, cleaning step 2",formamide,143,inferred_from_contact_angles,diiodomethane;formamide;water,yes,yes,diiodomethane;water,medium,Run LOO-SFE sensitivity: recompute apparent OWRK features from loo_available_liquids when predicting this target liquid.,v3.4 SFE was computed as apparent OWRK from same-surface liquids (diiodomethane; formamide; water). Current target formamide is included in the original fit.,1.2,1.19,0.01,1.04,1.04,0.01
CA0501,10.3390/coatings13050928,"L3-C coated laser-textured CFRP, cleaning step 2",diiodomethane,134,inferred_from_contact_angles,diiodomethane;formamide;water,yes,yes,formamide;water,medium,Run LOO-SFE sensitivity: recompute apparent OWRK features from loo_available_liquids when predicting this target liquid.,v3.4 SFE was computed as apparent OWRK from same-surface liquids (diiodomethane; formamide; water). Current target diiodomethane is included in the original fit.,0.59,0.44,0.15,1.04,1.04,0.01
CA0502,10.3390/coatings13050928,"L3-C coated laser-textured CFRP, cleaning step 5",water,145,inferred_from_contact_angles,diiodomethane;formamide;water,yes,yes,diiodomethane;formamide,medium,Run LOO-SFE sensitivity: recompute apparent OWRK features from loo_available_liquids when predicting this target liquid.,v3.4 SFE was computed as apparent OWRK from same-surface liquids (diiodomethane; formamide; water). Current target water is included in the original fit.,19.64,11.14,8.5,8.02,6.92,1.11
CA0503,10.3390/coatings13050928,"L3-C coated laser-textured CFRP, cleaning step 5",formamide,136,inferred_from_contact_angles,diiodomethane;formamide;water,yes,yes,diiodomethane;water,medium,Run LOO-SFE sensitivity: recompute apparent OWRK features from loo_available_liquids when predicting this target liquid.,v3.4 SFE was computed as apparent OWRK from same-surface liquids (diiodomethane; formamide; water). Current target formamide is included in the original fit.,9.49,8.51,0.97,8.02,6.92,1.11
CA0504,10.3390/coatings13050928,"L3-C coated laser-textured CFRP, cleaning step 5",diiodomethane,105,inferred_from_contact_angles,diiodomethane;formamide;water,yes,yes,formamide;water,medium,Run LOO-SFE sensitivity: recompute apparent OWRK features from loo_available_liquids when predicting this target liquid.,v3.4 SFE was computed as apparent OWRK from same-surface liquids (diiodomethane; formamide; water). Current target diiodomethane is included in the original fit.,1.49,1.47,0.02,8.02,6.92,1.11
CA0505,10.3390/coatings13050928,"L4-C coated laser-textured CFRP, cleaning step 0",water,155,inferred_from_contact_angles,diiodomethane;formamide;water,yes,yes,diiodomethane;formamide,medium,Run LOO-SFE sensitivity: recompute apparent OWRK features from loo_available_liquids when predicting this target liquid.,v3.4 SFE was computed as apparent OWRK from same-surface liquids (diiodomethane; formamide; water). Current target water is included in the original fit.,1.75,0.92,0.83,2.09,2,0.08
CA0506,10.3390/coatings13050928,"L4-C coated laser-textured CFRP, cleaning step 0",formamide,131,inferred_from_contact_angles,diiodomethane;formamide;water,yes,yes,diiodomethane;water,medium,Run LOO-SFE sensitivity: recompute apparent OWRK features from loo_available_liquids when predicting this target liquid.,v3.4 SFE was computed as apparent OWRK from same-surface liquids (diiodomethane; formamide; water). Current target formamide is included in the original fit.,1.62,1.52,0.11,2.09,2,0.08
CA0507,10.3390/coatings13050928,"L4-C coated laser-textured CFRP, cleaning step 0",diiodomethane,133,inferred_from_contact_angles,diiodomethane;formamide;water,yes,yes,formamide;water,medium,Run LOO-SFE sensitivity: recompute apparent OWRK features from loo_available_liquids when predicting this target liquid.,v3.4 SFE was computed as apparent OWRK from same-surface liquids (diiodomethane; formamide; water). Current target diiodomethane is included in the original fit.,6.49,5.4,1.09,2.09,2,0.08
CA0508,10.3390/coatings13050928,"L4-C coated laser-textured CFRP, cleaning step 1",water,149,inferred_from_contact_angles,diiodomethane;formamide;water,yes,yes,diiodomethane;formamide,medium,Run LOO-SFE sensitivity: recompute apparent OWRK features from loo_available_liquids when predicting this target liquid.,v3.4 SFE was computed as apparent OWRK from same-surface liquids (diiodomethane; formamide; water). Current target water is included in the original fit.,1.43,1.23,0.19,1.69,1.69,0
CA0509,10.3390/coatings13050928,"L4-C coated laser-textured CFRP, cleaning step 1",formamide,134,inferred_from_contact_angles,diiodomethane;formamide;water,yes,yes,diiodomethane;water,medium,Run LOO-SFE sensitivity: recompute apparent OWRK features from loo_available_liquids when predicting this target liquid.,v3.4 SFE was computed as apparent OWRK from same-surface liquids (diiodomethane; formamide; water). Current target formamide is included in the original fit.,1.5,1.49,0.01,1.69,1.69,0
CA0510,10.3390/coatings13050928,"L4-C coated laser-textured CFRP, cleaning step 1",diiodomethane,132,inferred_from_contact_angles,diiodomethane;formamide;water,yes,yes,formamide;water,medium,Run LOO-SFE sensitivity: recompute apparent OWRK features from loo_available_liquids when predicting this target liquid.,v3.4 SFE was computed as apparent OWRK from same-surface liquids (diiodomethane; formamide; water). Current target diiodomethane is included in the original fit.,2.93,2.8,0.13,1.69,1.69,0
CA0511,10.3390/coatings13050928,"L4-C coated laser-textured CFRP, cleaning step 2",water,148,inferred_from_contact_angles,diiodomethane;formamide;water,yes,yes,diiodomethane;formamide,medium,Run LOO-SFE sensitivity: recompute apparent OWRK features from loo_available_liquids when predicting this target liquid.,v3.4 SFE was computed as apparent OWRK from same-surface liquids (diiodomethane; formamide; water). Current target water is included in the original fit.,2.14,1.51,0.64,2.52,2.5,0.02
CA0512,10.3390/coatings13050928,"L4-C coated laser-textured CFRP, cleaning step 2",formamide,128,inferred_from_contact_angles,diiodomethane;formamide;water,yes,yes,diiodomethane;water,medium,Run LOO-SFE sensitivity: recompute apparent OWRK features from loo_available_liquids when predicting this target liquid.,v3.4 SFE was computed as apparent OWRK from same-surface liquids (diiodomethane; formamide; water). Current target formamide is included in the original fit.,2.09,2.07,0.03,2.52,2.5,0.02
CA0513,10.3390/coatings13050928,"L4-C coated laser-textured CFRP, cleaning step 2",diiodomethane,128,inferred_from_contact_angles,diiodomethane;formamide;water,yes,yes,formamide;water,medium,Run LOO-SFE sensitivity: recompute apparent OWRK features from loo_available_liquids when predicting this target liquid.,v3.4 SFE was computed as apparent OWRK from same-surface liquids (diiodomethane; formamide; water). Current target diiodomethane is included in the original fit.,5.76,5.24,0.52,2.52,2.5,0.02
CA0514,10.3390/coatings13050928,"L4-C coated laser-textured CFRP, cleaning step 5",water,142,inferred_from_contact_angles,diiodomethane;formamide;water,yes,yes,diiodomethane;formamide,medium,Run LOO-SFE sensitivity: recompute apparent OWRK features from loo_available_liquids when predicting this target liquid.,v3.4 SFE was computed as apparent OWRK from same-surface liquids (diiodomethane; formamide; water). Current target water is included in the original fit.,9.03,7.02,2.01,5.69,5.39,0.31
CA0515,10.3390/coatings13050928,"L4-C coated laser-textured CFRP, cleaning step 5",formamide,130,inferred_from_contact_angles,diiodomethane;formamide;water,yes,yes,diiodomethane;water,medium,Run LOO-SFE sensitivity: recompute apparent OWRK features from loo_available_liquids when predicting this target liquid.,v3.4 SFE was computed as apparent OWRK from same-surface liquids (diiodomethane; formamide; water). Current target formamide is included in the original fit.,6.3,6.02,0.27,5.69,5.39,0.31
CA0516,10.3390/coatings13050928,"L4-C coated laser-textured CFRP, cleaning step 5",diiodomethane,111,inferred_from_contact_angles,diiodomethane;formamide;water,yes,yes,formamide;water,medium,Run LOO-SFE sensitivity: recompute apparent OWRK features from loo_available_liquids when predicting this target liquid.,v3.4 SFE was computed as apparent OWRK from same-surface liquids (diiodomethane; formamide; water). Current target diiodomethane is included in the original fit.,2.77,2.77,0,5.69,5.39,0.31
CA0517,10.3390/ma17215238,low-energy coating sample 2,water,125.6,inferred_from_contact_angles,diiodomethane;formamide;water,yes,yes,diiodomethane;formamide,medium,Run LOO-SFE sensitivity: recompute apparent OWRK features from loo_available_liquids when predicting this target liquid.,v3.4 SFE was computed as apparent OWRK from same-surface liquids (diiodomethane; formamide; water). Current target water is included in the original fit.,35.53,24.81,10.72,17.23,16.5,0.73
CA0518,10.3390/ma17215238,low-energy coating sample 2,formamide,114.8,inferred_from_contact_angles,diiodomethane;formamide;water,yes,yes,diiodomethane;water,medium,Run LOO-SFE sensitivity: recompute apparent OWRK features from loo_available_liquids when predicting this target liquid.,v3.4 SFE was computed as apparent OWRK from same-surface liquids (diiodomethane; formamide; water). Current target formamide is included in the original fit.,20.27,19.68,0.59,17.23,16.5,0.73
CA0519,10.3390/ma17215238,low-energy coating sample 2,diiodomethane,80.2,inferred_from_contact_angles,diiodomethane;formamide;water,yes,yes,formamide;water,medium,Run LOO-SFE sensitivity: recompute apparent OWRK features from loo_available_liquids when predicting this target liquid.,v3.4 SFE was computed as apparent OWRK from same-surface liquids (diiodomethane; formamide; water). Current target diiodomethane is included in the original fit.,5.4,4.95,0.46,17.23,16.5,0.73
CA0520,10.3390/ma17215238,low-energy coating sample 7,water,115.5,inferred_from_contact_angles,diiodomethane;formamide;water,yes,yes,diiodomethane;formamide,medium,Run LOO-SFE sensitivity: recompute apparent OWRK features from loo_available_liquids when predicting this target liquid.,v3.4 SFE was computed as apparent OWRK from same-surface liquids (diiodomethane; formamide; water). Current target water is included in the original fit.,26.17,22.29,3.87,15.67,15.67,0
CA0521,10.3390/ma17215238,low-energy coating sample 7,formamide,106.2,inferred_from_contact_angles,diiodomethane;formamide;water,yes,yes,diiodomethane;water,medium,Run LOO-SFE sensitivity: recompute apparent OWRK features from loo_available_liquids when predicting this target liquid.,v3.4 SFE was computed as apparent OWRK from same-surface liquids (diiodomethane; formamide; water). Current target formamide is included in the original fit.,18.23,18.22,0.01,15.67,15.67,0
CA0522,10.3390/ma17215238,low-energy coating sample 7,diiodomethane,79.8,inferred_from_contact_angles,diiodomethane;formamide;water,yes,yes,formamide;water,medium,Run LOO-SFE sensitivity: recompute apparent OWRK features from loo_available_liquids when predicting this target liquid.,v3.4 SFE was computed as apparent OWRK from same-surface liquids (diiodomethane; formamide; water). Current target diiodomethane is included in the original fit.,7.64,5.91,1.72,15.67,15.67,0
CA0523,10.3390/ma17215238,low-energy coating sample 14,water,116.6,inferred_from_contact_angles,diiodomethane;formamide;water,yes,yes,diiodomethane;formamide,medium,Run LOO-SFE sensitivity: recompute apparent OWRK features from loo_available_liquids when predicting this target liquid.,v3.4 SFE was computed as apparent OWRK from same-surface liquids (diiodomethane; formamide; water). Current target water is included in the original fit.,31.73,27.07,4.67,20.66,20.51,0.15
CA0524,10.3390/ma17215238,low-energy coating sample 14,formamide,101.8,inferred_from_contact_angles,diiodomethane;formamide;water,yes,yes,diiodomethane;water,medium,Run LOO-SFE sensitivity: recompute apparent OWRK features from loo_available_liquids when predicting this target liquid.,v3.4 SFE was computed as apparent OWRK from same-surface liquids (diiodomethane; formamide; water). Current target formamide is included in the original fit.,23.17,23.07,0.11,20.66,20.51,0.15
CA0525,10.3390/ma17215238,low-energy coating sample 14,diiodomethane,72.7,inferred_from_contact_angles,diiodomethane;formamide;water,yes,yes,formamide;water,medium,Run LOO-SFE sensitivity: recompute apparent OWRK features from loo_available_liquids when predicting this target liquid.,v3.4 SFE was computed as apparent OWRK from same-surface liquids (diiodomethane; formamide; water). Current target diiodomethane is included in the original fit.,10.66,10.12,0.54,20.66,20.51,0.15
CA0526,10.3390/ma17215238,OFAC reference low-energy coating,water,136.4,inferred_from_contact_angles,diiodomethane;formamide;water,yes,yes,diiodomethane;formamide,medium,Run LOO-SFE sensitivity: recompute apparent OWRK features from loo_available_liquids when predicting this target liquid.,v3.4 SFE was computed as apparent OWRK from same-surface liquids (diiodomethane; formamide; water). Current target water is included in the original fit.,28.04,16.22,11.82,10.39,9.49,0.9
CA0527,10.3390/ma17215238,OFAC reference low-energy coating,formamide,130.5,inferred_from_contact_angles,diiodomethane;formamide;water,yes,yes,diiodomethane;water,medium,Run LOO-SFE sensitivity: recompute apparent OWRK features from loo_available_liquids when predicting this target liquid.,v3.4 SFE was computed as apparent OWRK from same-surface liquids (diiodomethane; formamide; water). Current target formamide is included in the original fit.,12.75,12.01,0.74,10.39,9.49,0.9
CA0528,10.3390/ma17215238,OFAC reference low-energy coating,diiodomethane,95.8,inferred_from_contact_angles,diiodomethane;formamide;water,yes,yes,formamide;water,medium,Run LOO-SFE sensitivity: recompute apparent OWRK features from loo_available_liquids when predicting this target liquid.,v3.4 SFE was computed as apparent OWRK from same-surface liquids (diiodomethane; formamide; water). Current target diiodomethane is included in the original fit.,1.81,1.41,0.39,10.39,9.49,0.9
CA0529,10.3390/ma19030529,CS chitosan-dialdehyde film,water,73.7,inferred_from_contact_angles,diiodomethane;water,yes,no,diiodomethane,high,"Do not use current apparent-SFE features as strong external validation evidence for this target; add another probe liquid, use independent SFE, or evaluate with SFE features ablated.",v3.4 SFE was computed as apparent OWRK from same-surface liquids (diiodomethane; water). Current target water is included in the original fit.,,,,39.91,31.86,8.05
CA0530,10.3390/ma19030529,CS chitosan-dialdehyde film,diiodomethane,44.2,inferred_from_contact_angles,diiodomethane;water,yes,no,water,high,"Do not use current apparent-SFE features as strong external validation evidence for this target; add another probe liquid, use independent SFE, or evaluate with SFE features ablated.",v3.4 SFE was computed as apparent OWRK from same-surface liquids (diiodomethane; water). Current target diiodomethane is included in the original fit.,,,,39.91,31.86,8.05
CA0531,10.3390/ma19030529,CSDA chitosan-dialdehyde film,water,88.7,inferred_from_contact_angles,diiodomethane;water,yes,no,diiodomethane,high,"Do not use current apparent-SFE features as strong external validation evidence for this target; add another probe liquid, use independent SFE, or evaluate with SFE features ablated.",v3.4 SFE was computed as apparent OWRK from same-surface liquids (diiodomethane; water). Current target water is included in the original fit.,,,,32.29,29.54,2.75
CA0532,10.3390/ma19030529,CSDA chitosan-dialdehyde film,diiodomethane,53.9,inferred_from_contact_angles,diiodomethane;water,yes,no,water,high,"Do not use current apparent-SFE features as strong external validation evidence for this target; add another probe liquid, use independent SFE, or evaluate with SFE features ablated.",v3.4 SFE was computed as apparent OWRK from same-surface liquids (diiodomethane; water). Current target diiodomethane is included in the original fit.,,,,32.29,29.54,2.75
CA0533,10.3390/ma19030529,CSDA/GE chitosan-dialdehyde film,water,99.2,inferred_from_contact_angles,diiodomethane;water,yes,no,diiodomethane,high,"Do not use current apparent-SFE features as strong external validation evidence for this target; add another probe liquid, use independent SFE, or evaluate with SFE features ablated.",v3.4 SFE was computed as apparent OWRK from same-surface liquids (diiodomethane; water). Current target water is included in the original fit.,,,,25.02,23.83,1.19
CA0534,10.3390/ma19030529,CSDA/GE chitosan-dialdehyde film,diiodomethane,66.2,inferred_from_contact_angles,diiodomethane;water,yes,no,water,high,"Do not use current apparent-SFE features as strong external validation evidence for this target; add another probe liquid, use independent SFE, or evaluate with SFE features ablated.",v3.4 SFE was computed as apparent OWRK from same-surface liquids (diiodomethane; water). Current target diiodomethane is included in the original fit.,,,,25.02,23.83,1.19
CA0535,10.3390/ma19030529,CSDA/PH chitosan-dialdehyde film,water,105.8,inferred_from_contact_angles,diiodomethane;water,yes,no,diiodomethane,high,"Do not use current apparent-SFE features as strong external validation evidence for this target; add another probe liquid, use independent SFE, or evaluate with SFE features ablated.",v3.4 SFE was computed as apparent OWRK from same-surface liquids (diiodomethane; water). Current target water is included in the original fit.,,,,21.39,20.87,0.52
CA0536,10.3390/ma19030529,CSDA/PH chitosan-dialdehyde film,diiodomethane,72.8,inferred_from_contact_angles,diiodomethane;water,yes,no,water,high,"Do not use current apparent-SFE features as strong external validation evidence for this target; add another probe liquid, use independent SFE, or evaluate with SFE features ablated.",v3.4 SFE was computed as apparent OWRK from same-surface liquids (diiodomethane; water). Current target diiodomethane is included in the original fit.,,,,21.39,20.87,0.52
CA0537,10.3390/ma19030529,CSDA/BE chitosan-dialdehyde film,water,112.6,inferred_from_contact_angles,diiodomethane;water,yes,no,diiodomethane,high,"Do not use current apparent-SFE features as strong external validation evidence for this target; add another probe liquid, use independent SFE, or evaluate with SFE features ablated.",v3.4 SFE was computed as apparent OWRK from same-surface liquids (diiodomethane; water). Current target water is included in the original fit.,,,,18.69,18.58,0.1
CA0538,10.3390/ma19030529,CSDA/BE chitosan-dialdehyde film,diiodomethane,78.4,inferred_from_contact_angles,diiodomethane;water,yes,no,water,high,"Do not use current apparent-SFE features as strong external validation evidence for this target; add another probe liquid, use independent SFE, or evaluate with SFE features ablated.",v3.4 SFE was computed as apparent OWRK from same-surface liquids (diiodomethane; water). Current target diiodomethane is included in the original fit.,,,,18.69,18.58,0.1
CA0539,10.3390/ma19030529,CSDA/GM chitosan-dialdehyde film,water,115.4,inferred_from_contact_angles,diiodomethane;water,yes,no,diiodomethane,high,"Do not use current apparent-SFE features as strong external validation evidence for this target; add another probe liquid, use independent SFE, or evaluate with SFE features ablated.",v3.4 SFE was computed as apparent OWRK from same-surface liquids (diiodomethane; water). Current target water is included in the original fit.,,,,16.33,16.26,0.08
CA0540,10.3390/ma19030529,CSDA/GM chitosan-dialdehyde film,diiodomethane,83,inferred_from_contact_angles,diiodomethane;water,yes,no,water,high,"Do not use current apparent-SFE features as strong external validation evidence for this target; add another probe liquid, use independent SFE, or evaluate with SFE features ablated.",v3.4 SFE was computed as apparent OWRK from same-surface liquids (diiodomethane; water). Current target diiodomethane is included in the original fit.,,,,16.33,16.26,0.08
CA0541,10.3390/ma19030529,CSDA/PG chitosan-dialdehyde film,water,118,inferred_from_contact_angles,diiodomethane;water,yes,no,diiodomethane,high,"Do not use current apparent-SFE features as strong external validation evidence for this target; add another probe liquid, use independent SFE, or evaluate with SFE features ablated.",v3.4 SFE was computed as apparent OWRK from same-surface liquids (diiodomethane; water). Current target water is included in the original fit.,,,,14.14,14.07,0.06
CA0542,10.3390/ma19030529,CSDA/PG chitosan-dialdehyde film,diiodomethane,87.5,inferred_from_contact_angles,diiodomethane;water,yes,no,water,high,"Do not use current apparent-SFE features as strong external validation evidence for this target; add another probe liquid, use independent SFE, or evaluate with SFE features ablated.",v3.4 SFE was computed as apparent OWRK from same-surface liquids (diiodomethane; water). Current target diiodomethane is included in the original fit.,,,,14.14,14.07,0.06
CA0543,10.3390/ma19030529,CSDA/LA chitosan-dialdehyde film,water,120.5,inferred_from_contact_angles,diiodomethane;water,yes,no,diiodomethane,high,"Do not use current apparent-SFE features as strong external validation evidence for this target; add another probe liquid, use independent SFE, or evaluate with SFE features ablated.",v3.4 SFE was computed as apparent OWRK from same-surface liquids (diiodomethane; water). Current target water is included in the original fit.,,,,12.48,12.43,0.04
CA0544,10.3390/ma19030529,CSDA/LA chitosan-dialdehyde film,diiodomethane,91.2,inferred_from_contact_angles,diiodomethane;water,yes,no,water,high,"Do not use current apparent-SFE features as strong external validation evidence for this target; add another probe liquid, use independent SFE, or evaluate with SFE features ablated.",v3.4 SFE was computed as apparent OWRK from same-surface liquids (diiodomethane; water). Current target diiodomethane is included in the original fit.,,,,12.48,12.43,0.04
CA0545,10.1038/s41598-025-25325-5,PMMA,water,76.4,inferred_from_contact_angles,diiodomethane;water,yes,no,diiodomethane,high,"Do not use current apparent-SFE features as strong external validation evidence for this target; add another probe liquid, use independent SFE, or evaluate with SFE features ablated.",v3.4 SFE was computed as apparent OWRK from same-surface liquids (diiodomethane; water). Current target water is included in the original fit.,,,,38.74,31.99,6.75
CA0546,10.1038/s41598-025-25325-5,PMMA,diiodomethane,45.1,inferred_from_contact_angles,diiodomethane;water,yes,no,water,high,"Do not use current apparent-SFE features as strong external validation evidence for this target; add another probe liquid, use independent SFE, or evaluate with SFE features ablated.",v3.4 SFE was computed as apparent OWRK from same-surface liquids (diiodomethane; water). Current target diiodomethane is included in the original fit.,,,,38.74,31.99,6.75
CA0547,10.1038/s41598-025-25325-5,SG3 laser-textured PMMA,water,73.5,inferred_from_contact_angles,diiodomethane;water,yes,no,diiodomethane,high,"Do not use current apparent-SFE features as strong external validation evidence for this target; add another probe liquid, use independent SFE, or evaluate with SFE features ablated.",v3.4 SFE was computed as apparent OWRK from same-surface liquids (diiodomethane; water). Current target water is included in the original fit.,,,,41.14,33.53,7.61
CA0548,10.1038/s41598-025-25325-5,SG3 laser-textured PMMA,diiodomethane,41.2,inferred_from_contact_angles,diiodomethane;water,yes,no,water,high,"Do not use current apparent-SFE features as strong external validation evidence for this target; add another probe liquid, use independent SFE, or evaluate with SFE features ablated.",v3.4 SFE was computed as apparent OWRK from same-surface liquids (diiodomethane; water). Current target diiodomethane is included in the original fit.,,,,41.14,33.53,7.61
