Repository: jiaowoshendaxia/contact-angle-pcrnn-dataset-v3.4

# Contact Angle PCRNN Dataset and Reproducibility Package v3.4

This public package accompanies the study on leakage-aware, physics-constrained residual learning for contact-angle prediction with apparent surface-energy descriptors. It provides the curated v3.4 contact-angle dataset, fixed split manifest, locked result tables, statistical comparison files, and figure-generation inputs needed to audit and reproduce the main reported tables and figures.

The package is designed for transparent reuse. It does not include article PDFs, copyrighted source figures, private project notes, local file paths, or internal review comments.

## Dataset Summary

The v3.4 dataset contains 616 literature-derived solid-liquid contact-angle records. Each row describes one material/liquid measurement pair with a reported contact angle, solid descriptors, liquid descriptors, surface-energy-related descriptors, source metadata, and fixed evaluation labels.

Important points:

- The target variable is `contact_angle_deg`, reported in degrees.
- Surface-energy descriptors may be independently reported, literature-reported, inferred from contact angles, assumed/estimated, or unclear.
- The primary clean external validation in the associated study uses 114 source-disjoint samples after leave-one-liquid-out surface-energy correction (`clean_source_disjoint_external_LOO_SFE_114`).
- The original all-liquid source-disjoint cohort has 148 samples and is used only as leakage-risk sensitivity.

# LS-PSRMoE v4.1 Reproducibility Package
This directory contains the public research code, normalized data tables,
frozen configuration, tests, predictions, and statistical outputs for
leakage-safe probe-assisted contact-angle prediction.

The primary v4.1 model converts target-masked probe-liquid measurements into
nonnegative NNLS-OWRK surface-energy summaries and learns an XGBoost correction
to the physical contact-angle prediction. The multi-expert fusion is retained
as a secondary analysis. The optimized neural-expert weight is effectively
zero, so the neural branch is not claimed as the source of the performance
gain.

## Scientific Scope

- Primary task: probe-assisted contact-angle prediction.
- Target leakage control: the target liquid is removed before every physical
  summary and model feature is constructed.
- Primary eligibility: at least two unique non-target probe liquids and an
  `interior_fit` or `boundary_fit` NNLS status.
- Model selection: four-fold outer and three-fold inner source-group cross-
  validation on the development sources only.
- Confirmation cohorts: `internal_test`, `legacy_external`, and
  `prospective_open_external`. The last cohort is described as a fixed
  cross-source external confirmation set, not as a fully blind prospective
  test.

## Locked Result Summary

The primary clean probe-assisted cohort contains 587 samples. Development
model selection uses 240 samples from 8 sources.

| Evaluation | Model | MAE (deg) | RMSE (deg) | R2 |
|---|---|---:|---:|---:|
| Nested source CV | NNLS physics | 16.335 | 23.793 | 0.572 |
| Nested source CV | Physics-residual XGBoost | **14.493** | **19.720** | **0.706** |
| Nested source CV | Direct XGBoost | 18.157 | 23.508 | 0.582 |
| Fixed open external | NNLS physics | 18.560 | 25.801 | 0.569 |
| Fixed open external | Physics-residual XGBoost | 13.439 | 18.393 | 0.781 |
| Fixed open external | Secondary fusion | **13.315** | 18.398 | 0.781 |

The nested-CV MAE improvement over NNLS is 1.842 degrees. The paired
surface-cluster bootstrap interval is [-4.280, 0.486] degrees and crosses zero;
the result is therefore directional rather than statistically definitive.
The 90% conformal interval has 87.9% nested-CV coverage and an 80.03-degree
mean width. Removing the highest-risk 20% reduces nested-CV MAE from 18.69 to
16.27 degrees.

## Data Tables

- `sources_v4.csv`: source identifiers, bibliographic provenance, license
  status, extraction status, and frozen split role.
- `surfaces_v4.csv`: stable source-plus-condition surface identities and
  surface descriptors.
- `liquids_v4.csv`: canonical probe-liquid names and liquid properties.
- `measurements_v4.csv`: one normalized surface-liquid measurement per row.
- `splits_v4.csv`: source- and surface-disjoint frozen assignments.
- `samples_v4.csv`: model-ready zero-shot and target-masked probe-assisted
  samples.
- `loo_nnls_audit_v4.csv`: target-masked NNLS fit status and primary-eligibility
  audit used by the frozen v4.1 configuration.

The `license` field in `sources_v4.csv` records source-level status. Some
legacy literature rows remain marked `source_license_to_verify`. This release
does not include article PDFs, publisher figures, or full-text source files.
The repository license covers the authors' compilation, annotations, code,
and derived outputs only; it does not relicense third-party publications or
override source-specific reuse terms. Reusers must cite the corresponding DOI

File: v4.1/results/v4_2_model_strengthening/FILE_MANIFEST_SHA256_v4_2.csv
"path","sha256","bytes"
"v4.1/results/v4_2_model_strengthening/application_case_studies_v4_2.csv","b210e26726ddaf1fd2d8146572f7d2bb2e5115c2315c01d08e322351a9118be4","1357"
"v4.1/results/v4_2_model_strengthening/confirmation_bootstrap_v4_2.csv","11bed5e26b9ec90e4edca3060024998e281ff68f5bf3dbde894a3edd6f9a2ab6","2164"
"v4.1/results/v4_2_model_strengthening/confirmation_metrics_v4_2.csv","4d1c0c708b85aa4171019b2c210a04a08bc72d3c1efd842eea4213fe6d42f154","1736"
"v4.1/results/v4_2_model_strengthening/confirmation_predictions_v4_2.csv","21aa2f8d70179b3f7f02095000e0c5a749a33f560c9694a6010f2c6c3007d74b","65469"
"v4.1/results/v4_2_model_strengthening/Figure_LOSO_source_transfer_v4_2.png","0fd5675d74e2be6dea9c86ffc2a399c66a698101d8a277021ac12024a00e1fb5","98905"
"v4.1/results/v4_2_model_strengthening/loso_bootstrap_v4_2.csv","9135a746721c7bb9bef764e23d9d9c45dd696551b003a44f23ddf9b3d9d52995","1962"
"v4.1/results/v4_2_model_strengthening/loso_metrics_v4_2.csv","2f487387f6e6c5a3379a23aae3d0dc3956a98cc1499acfcf99ba950b1768e285","1023"
"v4.1/results/v4_2_model_strengthening/loso_predictions_v4_2.csv","48f3be2076290836aedc70b13ac48a011cf73d8140c71eae57a6a4bb33f9699d","52790"
"v4.1/results/v4_2_model_strengthening/loso_source_metrics_v4_2.csv","e9a40a76ebc91d5f73b9711ff326883185744f8ba9fefdc23d8fcdf613c351fa","7095"
"v4.1/results/v4_2_model_strengthening/model_strengthening_report_v4_2.json","94f84280c1885ed4ec8214f25e1ff4cf938965e2909ec2164325ba8aabb3a76d","3168"
"v4.1/results/v4_2_model_strengthening/model_strengthening_v4_2.xlsx","22f996fb20f5aa6ba8ae2836061883eb11e24b8e2f634009f7eea0fca3518965","17691"
"v4.1/results/v4_2_model_strengthening/run_manifest_v4_2.json","ff59f03b1c2b8c9df12b718798d6eeab6f548fa50fe94d967866ebd93d168be4","1708"

File: v4.1/results/v4_2_model_strengthening/application_case_studies_v4_2.csv
uncertainty_example,sample_id,source_group_id,surface_group_id,solid_family,target_liquid,non_target_probes,nnls_dispersion_mj_m2,nnls_polar_mj_m2,fit_status,theta_observed_deg,physics_prediction_deg,residual_xgboost_prediction_deg,fusion_prediction_deg,interval_lower_deg,interval_upper_deg,risk_level,abstain_flag,ensemble_std_deg,weighted_xgboost_residual_prediction
low,PA_EXT_45B7FC6A550A,OPEN_CROSS_MATERIAL_2026,SFC_CCA852C05DD9,other,water,formamide: 56.7 deg; diiodomethane: 43.2 deg; ethylene glycol: 57.0 deg; glycerol: 66.8 deg,38.159861084652825,1.475057945496583,interior_fit,72.8,88.243355,79.05122089385986,81.0397820302546,41.331692864623335,120.74787119588586,medium,no,0.2775052409215491,79.36750526428223
medium,PA_EXT_C0A69AE67463,OPEN_PLA_FILMS_2021,SFC_B1D8AACA85B5,polymer_film,formamide,water: 76.0 deg; diiodomethane: 48.0 deg,35.38216165976543,5.959083636311379,interior_fit,64.0,49.620243,55.08814353942872,53.90525668417463,14.197167518543369,93.6133458498059,medium,no,0.4774735983427681,55.37770528793335
high,PA_EXT_A3F4030D6CB1,OPEN_POLYMER_SURFACES_2023,SFC_4CBC1B4A127C,polymer,diiodomethane,formamide: 85.0 deg; water: 102.0 deg,16.832269698055832,1.835877047179431,interior_fit,53.0,81.30065,65.1365484237671,68.63337599607159,28.925286830440328,108.34146516170286,medium,no,0.8887743163563173,63.666194152832034

File: v4.1/results/v4_2_model_strengthening/confirmation_metrics_v4_2.csv
split,model,n,mae_deg,rmse_deg,r2,medae_deg,p90ae_deg
internal_test,nnls_physics,34,29.686184097738828,43.426413317729846,0.5343430115166423,21.699999809265137,83.99015522003174
internal_test,direct_xgboost,34,35.89861660003662,41.84762099397444,0.5675859968651392,33.059246444702154,67.57386199951172
internal_test,physics_residual_xgboost,34,30.086166017195755,33.65900905083451,0.7202559527750554,28.970888900756837,52.70321197509766
internal_test,source_weighted_physics_residual_xgboost,34,41.51210066570955,47.19834626770234,0.44993784448054797,36.64924964904786,80.48446990966796
legacy_external,nnls_physics,107,15.10200119909839,22.25132951284514,0.7744060120465868,10.449737548828125,32.04630889892579
legacy_external,direct_xgboost,107,13.790163954618937,17.284835626953768,0.8638724277647646,10.539280700683591,30.895701904296875
legacy_external,physics_residual_xgboost,107,12.537919171453916,15.648922526779582,0.8884204842276041,10.485470294952393,24.29330467224122
legacy_external,source_weighted_physics_residual_xgboost,107,14.540897157784794,18.57411520185993,0.8428074855269989,11.759344863891599,31.60833221435547
prospective_open_external,nnls_physics,206,18.560368246245154,25.80121152213024,0.568698745751092,14.06350326538086,40.54728317260742
prospective_open_external,direct_xgboost,206,14.98983268012989,19.181786387820242,0.7616151653887451,12.253029251098633,28.38598823547363
prospective_open_external,physics_residual_xgboost,206,13.438596134023852,18.39310012147787,0.7808152206480221,10.84212869033217,24.84840598106384
prospective_open_external,source_weighted_physics_residual_xgboost,206,14.499184923512336,20.083133176413288,0.7386855299129044,11.022519683837892,31.443068408966063

File: v4.1/results/v4_2_model_strengthening/loso_bootstrap_v4_2.csv
model_a,model_b,cluster,n_clusters,n_resamples,mae_difference_a_minus_b_deg,ci95_lower_deg,ci95_upper_deg,probability_a_better
global_mean_residual,nnls_physics,source_group_id,8,10000,0.19765312592854656,-1.242141726777355,1.8929936155109388,0.4148
global_mean_residual,nnls_physics,surface_group_id,73,10000,0.19765312592854656,-0.39393214696832335,0.8243713022044179,0.2639
liquid_mean_residual,nnls_physics,source_group_id,8,10000,0.5667077933995408,-3.1018060758531667,4.595902971882024,0.3922
liquid_mean_residual,nnls_physics,surface_group_id,73,10000,0.5667077933995408,-0.847122890449906,2.0417567526130234,0.2229
ridge_residual,nnls_physics,source_group_id,8,10000,3.0827506581942252,-1.2428864452099972,10.321505261293156,0.1659
ridge_residual,nnls_physics,surface_group_id,73,10000,3.0827506581942252,1.0327100907504072,5.459951345275349,0.001
direct_xgboost,nnls_physics,source_group_id,8,10000,0.48421629503369346,-7.4237288853564785,8.298714729295895,0.4396
direct_xgboost,nnls_physics,surface_group_id,73,10000,0.48421629503369346,-2.275458312762301,3.1762758268571263,0.3634
physics_residual_xgboost,nnls_physics,source_group_id,8,10000,-0.9762314523415014,-8.127245273240874,6.091712535780662,0.585
physics_residual_xgboost,nnls_physics,surface_group_id,73,10000,-0.9762314523415014,-3.470884921976185,1.439773037540506,0.787
source_weighted_physics_residual_xgboost,nnls_physics,source_group_id,8,10000,-1.5404496739928906,-8.792271262634369,5.611156227741078,0.6374
source_weighted_physics_residual_xgboost,nnls_physics,surface_group_id,73,10000,-1.5404496739928906,-4.044298617524643,0.8909070965745673,0.8902
source_weighted_physics_residual_xgboost,physics_residual_xgboost,source_group_id,8,10000,-0.5642182216513891,-0.8027838630773907,-0.1836959681644437,0.9948
source_weighted_physics_residual_xgboost,physics_residual_xgboost,surface_group_id,73,10000,-0.5642182216513891,-0.8045016437097621,-0.3332090701460978,1.0

File: v4.1/results/v4_2_model_strengthening/loso_metrics_v4_2.csv
evaluation,model,n,mae_deg,rmse_deg,r2,medae_deg,p90ae_deg
development_loso,nnls_physics,240,16.334625300765037,23.79315620903475,0.5718434317667577,10.442890167236328,44.57247009277342
development_loso,global_mean_residual,240,16.532278426693583,23.270901454652407,0.5904330413485513,10.34449172922315,42.74891575475533
development_loso,liquid_mean_residual,240,16.901333094164578,22.77114192928835,0.6078356426005873,12.305208594599996,39.46761827300379
development_loso,ridge_residual,240,19.417375958959262,28.55959177638162,0.38311744347377163,12.190593481063843,44.313504219055176
development_loso,direct_xgboost,240,16.81884159579873,22.691145559295933,0.6105861958899876,12.690450286865236,33.49330680847168
development_loso,physics_residual_xgboost,240,15.358393848423535,21.272437754431877,0.6577582230576443,12.205578764900565,30.339388370513912
development_loso,source_weighted_physics_residual_xgboost,240,14.794175626772146,20.5483184116188,0.6806616531581502,11.259413528442384,29.123069820404048

File: v4.1/results/v4_2_model_strengthening/loso_source_metrics_v4_2.csv
source_group_id,model,n,mae_deg,rmse_deg,r2,medae_deg,p90ae_deg
SRC001,nnls_physics,30,12.501940290133158,15.417844391823845,0.6451288834910813,11.31126880645752,22.61813182830811
SRC002,nnls_physics,4,42.39336395263672,50.94885075488722,-0.4530004999965138,27.4261474609375,72.51409454345705
SRC004,nnls_physics,45,3.2208153618706596,4.477089845891526,0.9453390836286018,2.3729476928710938,6.585359191894532
SRC014,nnls_physics,27,8.810506043610749,10.751861717860562,0.6119931361246738,7.72357177734375,19.406783294677734
SRC016,nnls_physics,18,12.774076143900553,18.36454324910146,0.3676606736133382,7.8542633056640625,30.777822494506836
SRC019,nnls_physics,60,22.029430452982584,26.080673849983555,-1.4272480831910892,17.04251480102539,43.12645797729492
SRC020,nnls_physics,24,34.02064021428426,41.53412037870695,-1.3467473445446174,34.26256847381592,60.36147327423096
SRC021,nnls_physics,32,19.520734071731567,28.529053382440043,0.6569356600870982,11.140270233154297,57.417477607727065
SRC001,global_mean_residual,30,10.124662475557557,14.574489593971444,0.6828899211662673,6.090633673043477,18.87914810719945
SRC002,global_mean_residual,4,45.242064291011474,50.9071351666616,-0.4506221163597839,33.12354813768701,70.23513427275724
SRC004,global_mean_residual,45,6.362746900703828,7.106489173245628,0.8622804845737245,6.59832088977862,9.995876431770808
SRC014,global_mean_residual,27,10.79651765131241,13.687062747443111,0.371228882114947,8.894709199527057,22.93013705597238
SRC016,global_mean_residual,18,13.87044796381925,18.723130958596403,0.34272535458615405,10.135225296020508,32.96649033113106
SRC019,global_mean_residual,60,20.607242130322582,24.68188618133657,-1.173868357495881,18.981660842895508,40.135639612376686
SRC020,global_mean_residual,24,32.18788808947544,39.32224848482869,-1.1034538454387501,35.95433966594714,56.97793088996852
SRC021,global_mean_residual,32,20.20616245447085,28.464677603118364,0.6584821619296403,14.744844823789144,56.30661804653132
SRC001,liquid_mean_residual,30,9.681005403308978,12.724086873829227,0.7583000348318928,7.642140937683372,15.130464178897814
SRC002,liquid_mean_residual,4,42.26836380183754,49.358208225433955,-0.3636902990345905,31.628218624682617,70.23513427275724
SRC004,liquid_mean_residual,45,10.085685931981963,12.117559591979052,0.5995801331692785,7.41904178647161,20.93007515671335
SRC014,liquid_mean_residual,27,14.502761207873615,19.422885048286197,-0.26619194888155695,10.12714179138726,38.025044768950764
SRC016,liquid_mean_residual,18,15.285565875991475,18.91870611842041,0.32892232451745884,13.559234137901598,31.833013203751463
SRC019,liquid_mean_residual,60,17.30743071575646,20.488113395354695,-0.4978919570695355,15.14973102813158,34.65523547511003
SRC020,liquid_mean_residual,24,29.156646967711367,35.565968371452776,-0.7207808980356682,32.60693673034131,54.50807981756787
SRC021,liquid_mean_residual,32,23.06376093133737,31.15680300651406,0.5908273179176802,17.68079258542059,57.012540540401226
SRC001,ridge_residual,30,10.633539740244547,14.171536989367214,0.7001823153497526,8.156599760055542,16.15518188476563
SRC002,ridge_residual,4,45.40410828590393,50.88838154564216,-0.4495535271955522,33.59213852882385,70.05535879135132
SRC004,ridge_residual,45,6.603933260175917,7.362298596385518,0.852187166181096,6.459494590759277,10.554769706726074
SRC014,ridge_residual,27,10.806859775825783,13.754972802161792,0.3649739518670927,9.157549858093262,23.375732517242444
SRC016,ridge_residual,18,13.685564041137695,18.5134564844354,0.3573641508067318,9.822679996490479,32.91137804985047
SRC019,ridge_residual,60,20.186898215611777,23.422191212347272,-0.9576344307950633,18.20960307121277,39.03822147846222
SRC020,ridge_residual,24,31.831010550260544,38.72020441426478,-1.0395369761077164,35.90157663822174,54.692237567901614
SRC021,ridge_residual,32,42.15897172689438,54.98793614618326,-0.27448783181223857,32.48161029815674,111.7825773239137
SRC001,direct_xgboost,30,15.05978177547455,17.45250607229762,0.5452853650101288,14.279268646240233,26.550988616943364
SRC002,direct_xgboost,4,44.4782917022705,44.66844672394644,-0.11685985599218651,42.89185791015625,48.954961395263666
SRC004,direct_xgboost,45,16.532357279459635,18.298126005826784,0.08694168388153023,18.11274871826172,27.433176269531252
SRC014,direct_xgboost,27,12.716969920970778,15.915139317333995,0.14985509309790923,9.817273712158205,23.990384826660158
SRC016,direct_xgboost,18,10.801715321011013,13.474415817055613,0.6595841127342389,9.07640724182129,23.28486881256104
SRC019,direct_xgboost,60,9.2272926902771,11.513536455293494,0.5269641767308102,7.279573440551758,19.387499160766602
SRC020,direct_xgboost,24,27.619379631181562,33.01616853052109,-0.48289242257471976,26.05560474395752,57.93243942111731
SRC021,direct_xgboost,32,28.39273591041565,38.39154218361775,0.3787420345402046,23.55103988647461,74.86873592376715
SRC001,physics_residual_xgboost,30,14.087425653735796,17.211448654413257,0.5577598304941556,13.137061738967894,28.48857900619507
SRC002,physics_residual_xgboost,4,44.9647562623024,53.37669114574539,-0.5947781459100443,30.17594785690308,75.6776755309105
SRC004,physics_residual_xgboost,45,12.266510754691229,13.28296285854905,0.5188558552269176,12.248444938659667,18.115203933715826
SRC014,physics_residual_xgboost,27,13.036424952745437,17.30258415627793,-0.004833275476635368,10.745107555389403,24.570823364257812
SRC016,physics_residual_xgboost,18,7.641386034919157,9.700810472822386,0.8235563760561494,5.005343818664549,14.489701879024503
SRC019,physics_residual_xgboost,60,9.982396537748476,11.729851093730218,0.509022547235241,9.704020738601685,19.43133902072907
SRC020,physics_residual_xgboost,24,22.32468976924817,27.781765648348593,-0.049967817128096614,20.568116416037086,51.36482605308294
SRC021,physics_residual_xgboost,32,28.35234299749136,37.00703689683694,0.4227426381186645,24.363180828094485,69.31024246215827
SRC001,source_weighted_physics_residual_xgboost,30,13.154333519538246,16.394849782105293,0.5987285879342925,9.716455905139448,24.178991537094124
SRC002,source_weighted_physics_residual_xgboost,4,44.688902297616,53.13583767537002,-0.5804182734191277,30.015254342556005,75.36859299421312
SRC004,source_weighted_physics_residual_xgboost,45,11.778013943566215,12.669513311541534,0.5622711685415334,12.461946105957033,17.147817306518554
SRC014,source_weighted_physics_residual_xgboost,27,12.809348727155614,16.830598472859315,0.04923937749892904,9.493456077575686,23.47024998664856
SRC016,source_weighted_physics_residual_xgboost,18,8.504068004422717,10.461040504458214,0.7948177929944586,6.75975580215454,19.029043116569518
SRC019,source_weighted_physics_residual_xgboost,60,9.10669239024321,11.016458549361548,0.5669275469249679,8.215848194062708,18.53769958376884
SRC020,source_weighted_physics_residual_xgboost,24,21.716787242268527,26.651103966730723,0.033756228335941385,20.337938846647738,49.70620860904455
SRC021,source_weighted_physics_residual_xgboost,32,27.52111972644925,35.71099593462411,0.46246743669280177,23.934215688705443,66.09279514312749
