Repository: jiaowoshendaxia/contact-angle-pcrnn-dataset-v3.4

# Contact Angle PCRNN Dataset and Reproducibility Package v3.4

This public package accompanies the study on leakage-aware, physics-constrained residual learning for contact-angle prediction with apparent surface-energy descriptors. It provides the curated v3.4 contact-angle dataset, fixed split manifest, locked result tables, statistical comparison files, and figure-generation inputs needed to audit and reproduce the main reported tables and figures.

The package is designed for transparent reuse. It does not include article PDFs, copyrighted source figures, private project notes, local file paths, or internal review comments.

## Dataset Summary

The v3.4 dataset contains 616 literature-derived solid-liquid contact-angle records. Each row describes one material/liquid measurement pair with a reported contact angle, solid descriptors, liquid descriptors, surface-energy-related descriptors, source metadata, and fixed evaluation labels.

Important points:

- The target variable is `contact_angle_deg`, reported in degrees.
- Surface-energy descriptors may be independently reported, literature-reported, inferred from contact angles, assumed/estimated, or unclear.
- The primary clean external validation in the associated study uses 114 source-disjoint samples after leave-one-liquid-out surface-energy correction (`clean_source_disjoint_external_LOO_SFE_114`).
- The original all-liquid source-disjoint cohort has 148 samples and is used only as leakage-risk sensitivity.

# LS-PSRMoE Revision v4.3

This directory contains the source-audited data, locked models, reviewer
analyses, and public reproduction code for the Applied Sciences revision:

**Leakage-Safe Probe-Assisted Contact Angle Prediction Using Nonnegative
Surface-Energy Summaries and Physics-Residual Learning**

## Version Semantics

- **v4.0**: normalized five-table data schema.
- **LS-PSRMoE v4.1**: prediction model and public API.
- **v4.2**: post-lock robustness analyses.
- **v4.3**: source-audited revision data and reproducibility package.

The model architecture is still LS-PSRMoE v4.1. The v4.3 label identifies
the audited dataset and the reviewer-driven analyses, not a post-confirmation
model reselection.

## Public Contents

- `data/base_v4_0/`: frozen pre-revision processed tables.
- `data/processed_v4_3/`: source-audited v4.3 tables.
- `data/source_provenance_decisions_v4_3.csv`: all 20 legacy-source decisions.
- `data/reextraction_records/`: row-level replacement records and audit notes.
- `data/raw/`: eight openly accessible PubMed Central JATS XML fixtures used
  by the public extraction tests.
- `src/`: data, model, prediction, uncertainty, recuration, and revision code.
- `results/model_v4_3/`: locked predictions, metrics, models, and manifests.
- `results/reviewer_analyses_v4_3/`: learning curves, novelty strata,
  leave-one-liquid-out diagnostics, bootstrap results, and practical accuracy.
- `figures/`: publication figures generated from the locked outputs.
- `docs/`: acceptance report, reviewer coverage matrix, and literature audit.

Publisher PDFs, downloaded HTML snapshots, and page-level evidence images are
intentionally excluded. The only source documents retained are eight
open-access PubMed Central JATS XML test fixtures. Original DOI and table
locations are recorded in the public audit files.

## Environment

Python 3.11 is recommended.

```bash
python -m venv .venv
.venv/Scripts/python -m pip install -r requirements-lock.txt
```

On Linux or macOS, use `.venv/bin/python`.

## Reproduction

Run commands from this `v4.3` directory:

```bash
python -m src.pipeline recurate-data --config configs/v4_3_recuration.yaml
python -m src.pipeline run --config configs/v4_3_main.yaml
python -m src.pipeline revision --config configs/v4_3_revision.yaml
python -m pytest -q
```

The first command rebuilds the audited tables from the frozen v4.0 tables,
the public source-decision file, and the released replacement-record CSVs.
The second command reruns nested source-group model selection. The third
recomputes all reviewer-requested analyses.

## Locked Primary Evidence

| Evaluation | NNLS physics MAE | Residual XGBoost MAE | Residual RF MAE | OOF fusion MAE |
|---|---:|---:|---:|---:|
| Nested source-group CV | 18.3 | 15.5 | 13.7 | 14.6 |
| Fixed cross-source confirmation | 17.8 | 13.2 | 12.1 | 12.7 |

Residual XGBoost remains the prespecified primary model. Residual Random

## Data and Model Caveats

- The development evidence contains 223 samples from eight publication
  sources.
- The fixed cross-source confirmation set influenced early architecture
  thinking and is therefore not described as a prospective blind test.
- Strict leave-one-liquid-out analyses are diagnostic.
- Dual novelty is represented by only four internal-test samples and showed
  severe residual-model failure.
- The system supports candidate screening; it is not a replacement for
  high-precision contact-angle measurement.

File: v4.3/data/reextraction_records/A/records_A.csv (part 1 of 3)
record_status,source_group_id,source_title,original_table_location,surface_label,material,treatment,state,liquid,contact_angle_deg,contact_angle_type,std_deg,range_deg,reported_uncertainty_deg,uncertainty_type,replicate_n,measurement_method,droplet_volume,license,DOI,keep_reason,extraction_note
keep,SRC001,Wettability Modification of Nanomaterials by Low-Energy Electron Flux,"Table 2, row 'As-prepared diamond powder', liquid column '1-bromonaphthalene'",As-prepared diamond powder,diamond powder (average particle size 1 um),untreated/as prepared,powder manually packed into a glass tube; particles shaken during treatment,1-bromonaphthalene,35,capillary_rise_washburn_derived,,,3,reported_plus_minus_type_not_defined,,Packed-bed capillary-rise method; liquid-rise height versus time converted with the Washburn equation; n-hexane used to determine effective capillary radius.,not applicable (capillary-rise measurement),Copyright 2009 to the authors; PMC OA API license=none; no machine-readable Creative Commons license in the retrieved article XML.,10.1007/s11671-009-9380-0,keep_primary_table_value,Re-extracted directly from the article XML. Do not map the treatment to the legacy 100 h/200 h labels; those durations are not reported here.
keep,SRC001,Wettability Modification of Nanomaterials by Low-Energy Electron Flux,"Table 2, row 'As-prepared diamond powder', liquid column 'ethylene glycol'",As-prepared diamond powder,diamond powder (average particle size 1 um),untreated/as prepared,powder manually packed into a glass tube; particles shaken during treatment,ethylene glycol,54,capillary_rise_washburn_derived,,,2,reported_plus_minus_type_not_defined,,Packed-bed capillary-rise method; liquid-rise height versus time converted with the Washburn equation; n-hexane used to determine effective capillary radius.,not applicable (capillary-rise measurement),Copyright 2009 to the authors; PMC OA API license=none; no machine-readable Creative Commons license in the retrieved article XML.,10.1007/s11671-009-9380-0,keep_primary_table_value,Re-extracted directly from the article XML. Do not map the treatment to the legacy 100 h/200 h labels; those durations are not reported here.
keep,SRC001,Wettability Modification of Nanomaterials by Low-Energy Electron Flux,"Table 2, row 'As-prepared diamond powder', liquid column 'diiodomethane'",As-prepared diamond powder,diamond powder (average particle size 1 um),untreated/as prepared,powder manually packed into a glass tube; particles shaken during treatment,diiodomethane,76,capillary_rise_washburn_derived,,,1,reported_plus_minus_type_not_defined,,Packed-bed capillary-rise method; liquid-rise height versus time converted with the Washburn equation; n-hexane used to determine effective capillary radius.,not applicable (capillary-rise measurement),Copyright 2009 to the authors; PMC OA API license=none; no machine-readable Creative Commons license in the retrieved article XML.,10.1007/s11671-009-9380-0,keep_primary_table_value,Re-extracted directly from the article XML. Do not map the treatment to the legacy 100 h/200 h labels; those durations are not reported here.
keep,SRC001,Wettability Modification of Nanomaterials by Low-Energy Electron Flux,"Table 2, row 'As-prepared diamond powder', liquid column 'formamide'",As-prepared diamond powder,diamond powder (average particle size 1 um),untreated/as prepared,powder manually packed into a glass tube; particles shaken during treatment,formamide,62,capillary_rise_washburn_derived,,,2,reported_plus_minus_type_not_defined,,Packed-bed capillary-rise method; liquid-rise height versus time converted with the Washburn equation; n-hexane used to determine effective capillary radius.,not applicable (capillary-rise measurement),Copyright 2009 to the authors; PMC OA API license=none; no machine-readable Creative Commons license in the retrieved article XML.,10.1007/s11671-009-9380-0,keep_primary_table_value,Re-extracted directly from the article XML. Do not map the treatment to the legacy 100 h/200 h labels; those durations are not reported here.
keep,SRC001,Wettability Modification of Nanomaterials by Low-Energy Electron Flux,"Table 2, row 'As-prepared diamond powder', liquid column 'water'",As-prepared diamond powder,diamond powder (average particle size 1 um),untreated/as prepared,powder manually packed into a glass tube; particles shaken during treatment,water,75,capillary_rise_washburn_derived,,,1,reported_plus_minus_type_not_defined,,Packed-bed capillary-rise method; liquid-rise height versus time converted with the Washburn equation; n-hexane used to determine effective capillary radius.,not applicable (capillary-rise measurement),Copyright 2009 to the authors; PMC OA API license=none; no machine-readable Creative Commons license in the retrieved article XML.,10.1007/s11671-009-9380-0,keep_primary_table_value,Re-extracted directly from the article XML. Do not map the treatment to the legacy 100 h/200 h labels; those durations are not reported here.
keep,SRC001,Wettability Modification of Nanomaterials by Low-Energy Electron Flux,"Table 2, row 'UV-illuminated diamond powder', liquid column '1-bromonaphthalene'",UV-illuminated diamond powder,diamond powder (average particle size 1 um),Hg-Xe UV illumination for approximately 5 min,powder manually packed into a glass tube; particles shaken during treatment,1-bromonaphthalene,38,capillary_rise_washburn_derived,,,2,reported_plus_minus_type_not_defined,,Packed-bed capillary-rise method; liquid-rise height versus time converted with the Washburn equation; n-hexane used to determine effective capillary radius.,not applicable (capillary-rise measurement),Copyright 2009 to the authors; PMC OA API license=none; no machine-readable Creative Commons license in the retrieved article XML.,10.1007/s11671-009-9380-0,keep_primary_table_value,Re-extracted directly from the article XML. Do not map the treatment to the legacy 100 h/200 h labels; those durations are not reported here.
keep,SRC001,Wettability Modification of Nanomaterials by Low-Energy Electron Flux,"Table 2, row 'UV-illuminated diamond powder', liquid column 'ethylene glycol'",UV-illuminated diamond powder,diamond powder (average particle size 1 um),Hg-Xe UV illumination for approximately 5 min,powder manually packed into a glass tube; particles shaken during treatment,ethylene glycol,54,capillary_rise_washburn_derived,,,2,reported_plus_minus_type_not_defined,,Packed-bed capillary-rise method; liquid-rise height versus time converted with the Washburn equation; n-hexane used to determine effective capillary radius.,not applicable (capillary-rise measurement),Copyright 2009 to the authors; PMC OA API license=none; no machine-readable Creative Commons license in the retrieved article XML.,10.1007/s11671-009-9380-0,keep_primary_table_value,Re-extracted directly from the article XML. Do not map the treatment to the legacy 100 h/200 h labels; those durations are not reported here.
keep,SRC001,Wettability Modification of Nanomaterials by Low-Energy Electron Flux,"Table 2, row 'UV-illuminated diamond powder', liquid column 'diiodomethane'",UV-illuminated diamond powder,diamond powder (average particle size 1 um),Hg-Xe UV illumination for approximately 5 min,powder manually packed into a glass tube; particles shaken during treatment,diiodomethane,69,capillary_rise_washburn_derived,,,3,reported_plus_minus_type_not_defined,,Packed-bed capillary-rise method; liquid-rise height versus time converted with the Washburn equation; n-hexane used to determine effective capillary radius.,not applicable (capillary-rise measurement),Copyright 2009 to the authors; PMC OA API license=none; no machine-readable Creative Commons license in the retrieved article XML.,10.1007/s11671-009-9380-0,keep_primary_table_value,Re-extracted directly from the article XML. Do not map the treatment to the legacy 100 h/200 h labels; those durations are not reported here.
keep,SRC001,Wettability Modification of Nanomaterials by Low-Energy Electron Flux,"Table 2, row 'UV-illuminated diamond powder', liquid column 'formamide'",UV-illuminated diamond powder,diamond powder (average particle size 1 um),Hg-Xe UV illumination for approximately 5 min,powder manually packed into a glass tube; particles shaken during treatment,formamide,52,capillary_rise_washburn_derived,,,2,reported_plus_minus_type_not_defined,,Packed-bed capillary-rise method; liquid-rise height versus time converted with the Washburn equation; n-hexane used to determine effective capillary radius.,not applicable (capillary-rise measurement),Copyright 2009 to the authors; PMC OA API license=none; no machine-readable Creative Commons license in the retrieved article XML.,10.1007/s11671-009-9380-0,keep_primary_table_value,Re-extracted directly from the article XML. Do not map the treatment to the legacy 100 h/200 h labels; those durations are not reported here.
keep,SRC001,Wettability Modification of Nanomaterials by Low-Energy Electron Flux,"Table 2, row 'UV-illuminated diamond powder', liquid column 'water'",UV-illuminated diamond powder,diamond powder (average particle size 1 um),Hg-Xe UV illumination for approximately 5 min,powder manually packed into a glass tube; particles shaken during treatment,water,70,capillary_rise_washburn_derived,,,1,reported_plus_minus_type_not_defined,,Packed-bed capillary-rise method; liquid-rise height versus time converted with the Washburn equation; n-hexane used to determine effective capillary radius.,not applicable (capillary-rise measurement),Copyright 2009 to the authors; PMC OA API license=none; no machine-readable Creative Commons license in the retrieved article XML.,10.1007/s11671-009-9380-0,keep_primary_table_value,Re-extracted directly from the article XML. Do not map the treatment to the legacy 100 h/200 h labels; those durations are not reported here.
keep,SRC001,Wettability Modification of Nanomaterials by Low-Energy Electron Flux,"Table 2, row 'E-beam-irradiated diamond powder', liquid column '1-bromonaphthalene'",E-beam-irradiated diamond powder,diamond powder (average particle size 1 um),"300 eV electron irradiation, 360 uC/cm2, 1e-7 Torr, room temperature",powder manually packed into a glass tube; particles shaken during treatment,1-bromonaphthalene,35,capillary_rise_washburn_derived,,,2,reported_plus_minus_type_not_defined,,Packed-bed capillary-rise method; liquid-rise height versus time converted with the Washburn equation; n-hexane used to determine effective capillary radius.,not applicable (capillary-rise measurement),Copyright 2009 to the authors; PMC OA API license=none; no machine-readable Creative Commons license in the retrieved article XML.,10.1007/s11671-009-9380-0,keep_primary_table_value,Re-extracted directly from the article XML. Do not map the treatment to the legacy 100 h/200 h labels; those durations are not reported here.
keep,SRC001,Wettability Modification of Nanomaterials by Low-Energy Electron Flux,"Table 2, row 'E-beam-irradiated diamond powder', liquid column 'ethylene glycol'",E-beam-irradiated diamond powder,diamond powder (average particle size 1 um),"300 eV electron irradiation, 360 uC/cm2, 1e-7 Torr, room temperature",powder manually packed into a glass tube; particles shaken during treatment,ethylene glycol,70,capillary_rise_washburn_derived,,,1,reported_plus_minus_type_not_defined,,Packed-bed capillary-rise method; liquid-rise height versus time converted with the Washburn equation; n-hexane used to determine effective capillary radius.,not applicable (capillary-rise measurement),Copyright 2009 to the authors; PMC OA API license=none; no machine-readable Creative Commons license in the retrieved article XML.,10.1007/s11671-009-9380-0,keep_primary_table_value,Re-extracted directly from the article XML. Do not map the treatment to the legacy 100 h/200 h labels; those durations are not reported here.
keep,SRC001,Wettability Modification of Nanomaterials by Low-Energy Electron Flux,"Table 2, row 'E-beam-irradiated diamond powder', liquid column 'diiodomethane'",E-beam-irradiated diamond powder,diamond powder (average particle size 1 um),"300 eV electron irradiation, 360 uC/cm2, 1e-7 Torr, room temperature",powder manually packed into a glass tube; particles shaken during treatment,diiodomethane,80,capillary_rise_washburn_derived,,,2,reported_plus_minus_type_not_defined,,Packed-bed capillary-rise method; liquid-rise height versus time converted with the Washburn equation; n-hexane used to determine effective capillary radius.,not applicable (capillary-rise measurement),Copyright 2009 to the authors; PMC OA API license=none; no machine-readable Creative Commons license in the retrieved article XML.,10.1007/s11671-009-9380-0,keep_primary_table_value,Re-extracted directly from the article XML. Do not map the treatment to the legacy 100 h/200 h labels; those durations are not reported here.
keep,SRC001,Wettability Modification of Nanomaterials by Low-Energy Electron Flux,"Table 2, row 'E-beam-irradiated diamond powder', liquid column 'formamide'",E-beam-irradiated diamond powder,diamond powder (average particle size 1 um),"300 eV electron irradiation, 360 uC/cm2, 1e-7 Torr, room temperature",powder manually packed into a glass tube; particles shaken during treatment,formamide,80,capillary_rise_washburn_derived,,,3,reported_plus_minus_type_not_defined,,Packed-bed capillary-rise method; liquid-rise height versus time converted with the Washburn equation; n-hexane used to determine effective capillary radius.,not applicable (capillary-rise measurement),Copyright 2009 to the authors; PMC OA API license=none; no machine-readable Creative Commons license in the retrieved article XML.,10.1007/s11671-009-9380-0,keep_primary_table_value,Re-extracted directly from the article XML. Do not map the treatment to the legacy 100 h/200 h labels; those durations are not reported here.
keep,SRC001,Wettability Modification of Nanomaterials by Low-Energy Electron Flux,"Table 2, row 'E-beam-irradiated diamond powder', liquid column 'water'",E-beam-irradiated diamond powder,diamond powder (average particle size 1 um),"300 eV electron irradiation, 360 uC/cm2, 1e-7 Torr, room temperature",powder manually packed into a glass tube; particles shaken during treatment,water,84,capillary_rise_washburn_derived,,,2,reported_plus_minus_type_not_defined,,Packed-bed capillary-rise method; liquid-rise height versus time converted with the Washburn equation; n-hexane used to determine effective capillary radius.,not applicable (capillary-rise measurement),Copyright 2009 to the authors; PMC OA API license=none; no machine-readable Creative Commons license in the retrieved article XML.,10.1007/s11671-009-9380-0,keep_primary_table_value,Re-extracted directly from the article XML. Do not map the treatment to the legacy 100 h/200 h labels; those durations are not reported here.
keep,SRC001,Wettability Modification of Nanomaterials by Low-Energy Electron Flux,"Table 3, row 'As-prepared ZnO nanomaterial', liquid column '1-bromonaphthalene'",As-prepared ZnO nanomaterial,ZnO powder (99.4% purity; average particle size 200 nm),untreated/as prepared,powder manually packed into a glass tube; particles shaken during treatment,1-bromonaphthalene,9,capillary_rise_washburn_derived,,,1,reported_plus_minus_type_not_defined,,Packed-bed capillary-rise method; liquid-rise height versus time converted with the Washburn equation; n-hexane used to determine effective capillary radius.,not applicable (capillary-rise measurement),Copyright 2009 to the authors; PMC OA API license=none; no machine-readable Creative Commons license in the retrieved article XML.,10.1007/s11671-009-9380-0,keep_primary_table_value,Re-extracted directly from the article XML. Do not map the treatment to the legacy 100 h/200 h labels; those durations are not reported here.
keep,SRC001,Wettability Modification of Nanomaterials by Low-Energy Electron Flux,"Table 3, row 'As-prepared ZnO nanomaterial', liquid column 'ethylene glycol'",As-prepared ZnO nanomaterial,ZnO powder (99.4% purity; average particle size 200 nm),untreated/as prepared,powder manually packed into a glass tube; particles shaken during treatment,ethylene glycol,63,capillary_rise_washburn_derived,,,1,reported_plus_minus_type_not_defined,,Packed-bed capillary-rise method; liquid-rise height versus time converted with the Washburn equation; n-hexane used to determine effective capillary radius.,not applicable (capillary-rise measurement),Copyright 2009 to the authors; PMC OA API license=none; no machine-readable Creative Commons license in the retrieved article XML.,10.1007/s11671-009-9380-0,keep_primary_table_value,Re-extracted directly from the article XML. Do not map the treatment to the legacy 100 h/200 h labels; those durations are not reported here.
keep,SRC001,Wettability Modification of Nanomaterials by Low-Energy Electron Flux,"Table 3, row 'As-prepared ZnO nanomaterial', liquid column 'diiodomethane'",As-prepared ZnO nanomaterial,ZnO powder (99.4% purity; average particle size 200 nm),untreated/as prepared,powder manually packed into a glass tube; particles shaken during treatment,diiodomethane,66,capillary_rise_washburn_derived,,,2,reported_plus_minus_type_not_defined,,Packed-bed capillary-rise method; liquid-rise height versus time converted with the Washburn equation; n-hexane used to determine effective capillary radius.,not applicable (capillary-rise measurement),Copyright 2009 to the authors; PMC OA API license=none; no machine-readable Creative Commons license in the retrieved article XML.,10.1007/s11671-009-9380-0,keep_primary_table_value,Re-extracted directly from the article XML. Do not map the treatment to the legacy 100 h/200 h labels; those durations are not reported here.
keep,SRC001,Wettability Modification of Nanomaterials by Low-Energy Electron Flux,"Table 3, row 'As-prepared ZnO nanomaterial', liquid column 'formamide'",As-prepared ZnO nanomaterial,ZnO powder (99.4% purity; average particle size 200 nm),untreated/as prepared,powder manually packed into a glass tube; particles shaken during treatment,formamide,52,capillary_rise_washburn_derived,,,3,reported_plus_minus_type_not_defined,,Packed-bed capillary-rise method; liquid-rise height versus time converted with the Washburn equation; n-hexane used to determine effective capillary radius.,not applicable (capillary-rise measurement),Copyright 2009 to the authors; PMC OA API license=none; no machine-readable Creative Commons license in the retrieved article XML.,10.1007/s11671-009-9380-0,keep_primary_table_value,Re-extracted directly from the article XML. Do not map the treatment to the legacy 100 h/200 h labels; those durations are not reported here.
keep,SRC001,Wettability Modification of Nanomaterials by Low-Energy Electron Flux,"Table 3, row 'As-prepared ZnO nanomaterial', liquid column 'water'",As-prepared ZnO nanomaterial,ZnO powder (99.4% purity; average particle size 200 nm),untreated/as prepared,powder manually packed into a glass tube; particles shaken during treatment,water,60,capillary_rise_washburn_derived,,,4,reported_plus_minus_type_not_defined,,Packed-bed capillary-rise method; liquid-rise height versus time converted with the Washburn equation; n-hexane used to determine effective capillary radius.,not applicable (capillary-rise measurement),Copyright 2009 to the authors; PMC OA API license=none; no machine-readable Creative Commons license in the retrieved article XML.,10.1007/s11671-009-9380-0,keep_primary_table_value,Re-extracted directly from the article XML. Do not map the treatment to the legacy 100 h/200 h labels; those durations are not reported here.
keep,SRC001,Wettability Modification of Nanomaterials by Low-Energy Electron Flux,"Table 3, row 'UV-illuminated ZnO nanomaterial', liquid column '1-bromonaphthalene'",UV-illuminated ZnO nanomaterial,ZnO powder (99.4% purity; average particle size 200 nm),Hg-Xe UV illumination for approximately 5 min,powder manually packed into a glass tube; particles shaken during treatment,1-bromonaphthalene,8,capillary_rise_washburn_derived,,,2,reported_plus_minus_type_not_defined,,Packed-bed capillary-rise method; liquid-rise height versus time converted with the Washburn equation; n-hexane used to determine effective capillary radius.,not applicable (capillary-rise measurement),Copyright 2009 to the authors; PMC OA API license=none; no machine-readable Creative Commons license in the retrieved article XML.,10.1007/s11671-009-9380-0,keep_primary_table_value,Re-extracted directly from the article XML. Do not map the treatment to the legacy 100 h/200 h labels; those durations are not reported here.
keep,SRC001,Wettability Modification of Nanomaterials by Low-Energy Electron Flux,"Table 3, row 'UV-illuminated ZnO nanomaterial', liquid column 'ethylene glycol'",UV-illuminated ZnO nanomaterial,ZnO powder (99.4% purity; average particle size 200 nm),Hg-Xe UV illumination for approximately 5 min,powder manually packed into a glass tube; particles shaken during treatment,ethylene glycol,14,capillary_rise_washburn_derived,,,2,reported_plus_minus_type_not_defined,,Packed-bed capillary-rise method; liquid-rise height versus time converted with the Washburn equation; n-hexane used to determine effective capillary radius.,not applicable (capillary-rise measurement),Copyright 2009 to the authors; PMC OA API license=none; no machine-readable Creative Commons license in the retrieved article XML.,10.1007/s11671-009-9380-0,keep_primary_table_value,Re-extracted directly from the article XML. Do not map the treatment to the legacy 100 h/200 h labels; those durations are not reported here.
keep,SRC001,Wettability Modification of Nanomaterials by Low-Energy Electron Flux,"Table 3, row 'UV-illuminated ZnO nanomaterial', liquid column 'diiodomethane'",UV-illuminated ZnO nanomaterial,ZnO powder (99.4% purity; average particle size 200 nm),Hg-Xe UV illumination for approximately 5 min,powder manually packed into a glass tube; particles shaken during treatment,diiodomethane,64,capillary_rise_washburn_derived,,,1,reported_plus_minus_type_not_defined,,Packed-bed capillary-rise method; liquid-rise height versus time converted with the Washburn equation; n-hexane used to determine effective capillary radius.,not applicable (capillary-rise measurement),Copyright 2009 to the authors; PMC OA API license=none; no machine-readable Creative Commons license in the retrieved article XML.,10.1007/s11671-009-9380-0,keep_primary_table_value,Re-extracted directly from the article XML. Do not map the treatment to the legacy 100 h/200 h labels; those durations are not reported here.
keep,SRC001,Wettability Modification of Nanomaterials by Low-Energy Electron Flux,"Table 3, row 'UV-illuminated ZnO nanomaterial', liquid column 'formamide'",UV-illuminated ZnO nanomaterial,ZnO powder (99.4% purity; average particle size 200 nm),Hg-Xe UV illumination for approximately 5 min,powder manually packed into a glass tube; particles shaken during treatment,formamide,20,capillary_rise_washburn_derived,,,2,reported_plus_minus_type_not_defined,,Packed-bed capillary-rise method; liquid-rise height versus time converted with the Washburn equation; n-hexane used to determine effective capillary radius.,not applicable (capillary-rise measurement),Copyright 2009 to the authors; PMC OA API license=none; no machine-readable Creative Commons license in the retrieved article XML.,10.1007/s11671-009-9380-0,keep_primary_table_value,Re-extracted directly from the article XML. Do not map the treatment to the legacy 100 h/200 h labels; those durations are not reported here.
keep,SRC001,Wettability Modification of Nanomaterials by Low-Energy Electron Flux,"Table 3, row 'UV-illuminated ZnO nanomaterial', liquid column 'water'",UV-illuminated ZnO nanomaterial,ZnO powder (99.4% purity; average particle size 200 nm),Hg-Xe UV illumination for approximately 5 min,powder manually packed into a glass tube; particles shaken during treatment,water,3,capillary_rise_washburn_derived,,,1,reported_plus_minus_type_not_defined,,Packed-bed capillary-rise method; liquid-rise height versus time converted with the Washburn equation; n-hexane used to determine effective capillary radius.,not applicable (capillary-rise measurement),Copyright 2009 to the authors; PMC OA API license=none; no machine-readable Creative Commons license in the retrieved article XML.,10.1007/s11671-009-9380-0,keep_primary_table_value,Re-extracted directly from the article XML. Do not map the treatment to the legacy 100 h/200 h labels; those durations are not reported here.
keep,SRC001,Wettability Modification of Nanomaterials by Low-Energy Electron Flux,"Table 3, row 'E-beam-irradiated ZnO nanomaterial', liquid column '1-bromonaphthalene'",E-beam-irradiated ZnO nanomaterial,ZnO powder (99.4% purity; average particle size 200 nm),"300 eV electron irradiation, 360 uC/cm2, 1e-7 Torr, room temperature",powder manually packed into a glass tube; particles shaken during treatment,1-bromonaphthalene,8,capillary_rise_washburn_derived,,,1,reported_plus_minus_type_not_defined,,Packed-bed capillary-rise method; liquid-rise height versus time converted with the Washburn equation; n-hexane used to determine effective capillary radius.,not applicable (capillary-rise measurement),Copyright 2009 to the authors; PMC OA API license=none; no machine-readable Creative Commons license in the retrieved article XML.,10.1007/s11671-009-9380-0,keep_primary_table_value,Re-extracted directly from the article XML. Do not map the treatment to the legacy 100 h/200 h labels; those durations are not reported here.
keep,SRC001,Wettability Modification of Nanomaterials by Low-Energy Electron Flux,"Table 3, row 'E-beam-irradiated ZnO nanomaterial', liquid column 'ethylene glycol'",E-beam-irradiated ZnO nanomaterial,ZnO powder (99.4% purity; average particle size 200 nm),"300 eV electron irradiation, 360 uC/cm2, 1e-7 Torr, room temperature",powder manually packed into a glass tube; particles shaken during treatment,ethylene glycol,72,capillary_rise_washburn_derived,,,1,reported_plus_minus_type_not_defined,,Packed-bed capillary-rise method; liquid-rise height versus time converted with the Washburn equation; n-hexane used to determine effective capillary radius.,not applicable (capillary-rise measurement),Copyright 2009 to the authors; PMC OA API license=none; no machine-readable Creative Commons license in the retrieved article XML.,10.1007/s11671-009-9380-0,keep_primary_table_value,Re-extracted directly from the article XML. Do not map the treatment to the legacy 100 h/200 h labels; those durations are not reported here.
keep,SRC001,Wettability Modification of Nanomaterials by Low-Energy Electron Flux,"Table 3, row 'E-beam-irradiated ZnO nanomaterial', liquid column 'diiodomethane'",E-beam-irradiated ZnO nanomaterial,ZnO powder (99.4% purity; average particle size 200 nm),"300 eV electron irradiation, 360 uC/cm2, 1e-7 Torr, room temperature",powder manually packed into a glass tube; particles shaken during treatment,diiodomethane,70,capillary_rise_washburn_derived,,,2,reported_plus_minus_type_not_defined,,Packed-bed capillary-rise method; liquid-rise height versus time converted with the Washburn equation; n-hexane used to determine effective capillary radius.,not applicable (capillary-rise measurement),Copyright 2009 to the authors; PMC OA API license=none; no machine-readable Creative Commons license in the retrieved article XML.,10.1007/s11671-009-9380-0,keep_primary_table_value,Re-extracted directly from the article XML. Do not map the treatment to the legacy 100 h/200 h labels; those durations are not reported here.
keep,SRC001,Wettability Modification of Nanomaterials by Low-Energy Electron Flux,"Table 3, row 'E-beam-irradiated ZnO nanomaterial', liquid column 'formamide'",E-beam-irradiated ZnO nanomaterial,ZnO powder (99.4% purity; average particle size 200 nm),"300 eV electron irradiation, 360 uC/cm2, 1e-7 Torr, room temperature",powder manually packed into a glass tube; particles shaken during treatment,formamide,73,capillary_rise_washburn_derived,,,3,reported_plus_minus_type_not_defined,,Packed-bed capillary-rise method; liquid-rise height versus time converted with the Washburn equation; n-hexane used to determine effective capillary radius.,not applicable (capillary-rise measurement),Copyright 2009 to the authors; PMC OA API license=none; no machine-readable Creative Commons license in the retrieved article XML.,10.1007/s11671-009-9380-0,keep_primary_table_value,Re-extracted directly from the article XML. Do not map the treatment to the legacy 100 h/200 h labels; those durations are not reported here.
keep,SRC001,Wettability Modification of Nanomaterials by Low-Energy Electron Flux,"Table 3, row 'E-beam-irradiated ZnO nanomaterial', liquid column 'water'",E-beam-irradiated ZnO nanomaterial,ZnO powder (99.4% purity; average particle size 200 nm),"300 eV electron irradiation, 360 uC/cm2, 1e-7 Torr, room temperature",powder manually packed into a glass tube; particles shaken during treatment,water,85,capillary_rise_washburn_derived,,,2,reported_plus_minus_type_not_defined,,Packed-bed capillary-rise method; liquid-rise height versus time converted with the Washburn equation; n-hexane used to determine effective capillary radius.,not applicable (capillary-rise measurement),Copyright 2009 to the authors; PMC OA API license=none; no machine-readable Creative Commons license in the retrieved article XML.,10.1007/s11671-009-9380-0,keep_primary_table_value,Re-extracted directly from the article XML. Do not map the treatment to the legacy 100 h/200 h labels; those durations are not reported here.
keep,SRC004,Hydrophobicity of Rare-Earth Oxide Ceramics,"Supplementary Table S2, row 'Sintered CeO2', water theta_adv column",Sintered CeO2,CeO2,sintered pellet; mirror polished to 0.03 um before measurement,polished sintered ceramic; cleaned and vacuum-desiccated,water,103,advancing,,,2,reported_plus_minus_type_not_defined,,"Rame-Hart M500 advanced goniometer; sintered pellets polished to a mirror finish down to 0.03 um alumina, solvent/water cleaned, and vacuum-desiccated.",not reported,Copyright 2013 Macmillan Publishers Limited. All rights reserved.,10.1038/NMAT3545,keep_primary_supplementary_table_value,Table S2 labels theta_adv. The separate water contact-angle-hysteresis column was intentionally not imported as a contact-angle target.
keep,SRC004,Hydrophobicity of Rare-Earth Oxide Ceramics,"Supplementary Table S2, row 'Sintered CeO2', ethylene glycol theta_adv column",Sintered CeO2,CeO2,sintered pellet; mirror polished to 0.03 um before measurement,polished sintered ceramic; cleaned and vacuum-desiccated,ethylene glycol,78,advancing,,,2,reported_plus_minus_type_not_defined,,"Rame-Hart M500 advanced goniometer; sintered pellets polished to a mirror finish down to 0.03 um alumina, solvent/water cleaned, and vacuum-desiccated.",not reported,Copyright 2013 Macmillan Publishers Limited. All rights reserved.,10.1038/NMAT3545,keep_primary_supplementary_table_value,Table S2 labels theta_adv. The separate water contact-angle-hysteresis column was intentionally not imported as a contact-angle target.
keep,SRC004,Hydrophobicity of Rare-Earth Oxide Ceramics,"Supplementary Table S2, row 'Sintered CeO2', diiodomethane theta_adv column",Sintered CeO2,CeO2,sintered pellet; mirror polished to 0.03 um before measurement,polished sintered ceramic; cleaned and vacuum-desiccated,diiodomethane,55,advancing,,,2,reported_plus_minus_type_not_defined,,"Rame-Hart M500 advanced goniometer; sintered pellets polished to a mirror finish down to 0.03 um alumina, solvent/water cleaned, and vacuum-desiccated.",not reported,Copyright 2013 Macmillan Publishers Limited. All rights reserved.,10.1038/NMAT3545,keep_primary_supplementary_table_value,Table S2 labels theta_adv. The separate water contact-angle-hysteresis column was intentionally not imported as a contact-angle target.
keep,SRC004,Hydrophobicity of Rare-Earth Oxide Ceramics,"Supplementary Table S2, row 'Sintered Pr6O11', water theta_adv column",Sintered Pr6O11,Pr6O11,sintered pellet; mirror polished to 0.03 um before measurement,polished sintered ceramic; cleaned and vacuum-desiccated,water,102,advancing,,,3,reported_plus_minus_type_not_defined,,"Rame-Hart M500 advanced goniometer; sintered pellets polished to a mirror finish down to 0.03 um alumina, solvent/water cleaned, and vacuum-desiccated.",not reported,Copyright 2013 Macmillan Publishers Limited. All rights reserved.,10.1038/NMAT3545,keep_primary_supplementary_table_value,Table S2 labels theta_adv. The separate water contact-angle-hysteresis column was intentionally not imported as a contact-angle target.
keep,SRC004,Hydrophobicity of Rare-Earth Oxide Ceramics,"Supplementary Table S2, row 'Sintered Pr6O11', ethylene glycol theta_adv column",Sintered Pr6O11,Pr6O11,sintered pellet; mirror polished to 0.03 um before measurement,polished sintered ceramic; cleaned and vacuum-desiccated,ethylene glycol,80,advancing,,,3,reported_plus_minus_type_not_defined,,"Rame-Hart M500 advanced goniometer; sintered pellets polished to a mirror finish down to 0.03 um alumina, solvent/water cleaned, and vacuum-desiccated.",not reported,Copyright 2013 Macmillan Publishers Limited. All rights reserved.,10.1038/NMAT3545,keep_primary_supplementary_table_value,Table S2 labels theta_adv. The separate water contact-angle-hysteresis column was intentionally not imported as a contact-angle target.
keep,SRC004,Hydrophobicity of Rare-Earth Oxide Ceramics,"Supplementary Table S2, row 'Sintered Pr6O11', diiodomethane theta_adv column",Sintered Pr6O11,Pr6O11,sintered pellet; mirror polished to 0.03 um before measurement,polished sintered ceramic; cleaned and vacuum-desiccated,diiodomethane,64,advancing,,,4,reported_plus_minus_type_not_defined,,"Rame-Hart M500 advanced goniometer; sintered pellets polished to a mirror finish down to 0.03 um alumina, solvent/water cleaned, and vacuum-desiccated.",not reported,Copyright 2013 Macmillan Publishers Limited. All rights reserved.,10.1038/NMAT3545,keep_primary_supplementary_table_value,Table S2 labels theta_adv. The separate water contact-angle-hysteresis column was intentionally not imported as a contact-angle target.
keep,SRC004,Hydrophobicity of Rare-Earth Oxide Ceramics,"Supplementary Table S2, row 'Sintered Nd2O3', water theta_adv column",Sintered Nd2O3,Nd2O3,sintered pellet; mirror polished to 0.03 um before measurement,polished sintered ceramic; cleaned and vacuum-desiccated,water,101,advancing,,,3,reported_plus_minus_type_not_defined,,"Rame-Hart M500 advanced goniometer; sintered pellets polished to a mirror finish down to 0.03 um alumina, solvent/water cleaned, and vacuum-desiccated.",not reported,Copyright 2013 Macmillan Publishers Limited. All rights reserved.,10.1038/NMAT3545,keep_primary_supplementary_table_value,Table S2 labels theta_adv. The separate water contact-angle-hysteresis column was intentionally not imported as a contact-angle target.
keep,SRC004,Hydrophobicity of Rare-Earth Oxide Ceramics,"Supplementary Table S2, row 'Sintered Nd2O3', ethylene glycol theta_adv column",Sintered Nd2O3,Nd2O3,sintered pellet; mirror polished to 0.03 um before measurement,polished sintered ceramic; cleaned and vacuum-desiccated,ethylene glycol,76,advancing,,,4,reported_plus_minus_type_not_defined,,"Rame-Hart M500 advanced goniometer; sintered pellets polished to a mirror finish down to 0.03 um alumina, solvent/water cleaned, and vacuum-desiccated.",not reported,Copyright 2013 Macmillan Publishers Limited. All rights reserved.,10.1038/NMAT3545,keep_primary_supplementary_table_value,Table S2 labels theta_adv. The separate water contact-angle-hysteresis column was intentionally not imported as a contact-angle target.
keep,SRC004,Hydrophobicity of Rare-Earth Oxide Ceramics,"Supplementary Table S2, row 'Sintered Nd2O3', diiodomethane theta_adv column",Sintered Nd2O3,Nd2O3,sintered pellet; mirror polished to 0.03 um before measurement,polished sintered ceramic; cleaned and vacuum-desiccated,diiodomethane,58,advancing,,,3,reported_plus_minus_type_not_defined,,"Rame-Hart M500 advanced goniometer; sintered pellets polished to a mirror finish down to 0.03 um alumina, solvent/water cleaned, and vacuum-desiccated.",not reported,Copyright 2013 Macmillan Publishers Limited. All rights reserved.,10.1038/NMAT3545,keep_primary_supplementary_table_value,Table S2 labels theta_adv. The separate water contact-angle-hysteresis column was intentionally not imported as a contact-angle target.
keep,SRC004,Hydrophobicity of Rare-Earth Oxide Ceramics,"Supplementary Table S2, row 'Sintered Sm2O3', water theta_adv column",Sintered Sm2O3,Sm2O3,sintered pellet; mirror polished to 0.03 um before measurement,polished sintered ceramic; cleaned and vacuum-desiccated,water,107,advancing,,,2,reported_plus_minus_type_not_defined,,"Rame-Hart M500 advanced goniometer; sintered pellets polished to a mirror finish down to 0.03 um alumina, solvent/water cleaned, and vacuum-desiccated.",not reported,Copyright 2013 Macmillan Publishers Limited. All rights reserved.,10.1038/NMAT3545,keep_primary_supplementary_table_value,Table S2 labels theta_adv. The separate water contact-angle-hysteresis column was intentionally not imported as a contact-angle target.
keep,SRC004,Hydrophobicity of Rare-Earth Oxide Ceramics,"Supplementary Table S2, row 'Sintered Sm2O3', ethylene glycol theta_adv column",Sintered Sm2O3,Sm2O3,sintered pellet; mirror polished to 0.03 um before measurement,polished sintered ceramic; cleaned and vacuum-desiccated,ethylene glycol,84,advancing,,,3,reported_plus_minus_type_not_defined,,"Rame-Hart M500 advanced goniometer; sintered pellets polished to a mirror finish down to 0.03 um alumina, solvent/water cleaned, and vacuum-desiccated.",not reported,Copyright 2013 Macmillan Publishers Limited. All rights reserved.,10.1038/NMAT3545,keep_primary_supplementary_table_value,Table S2 labels theta_adv. The separate water contact-angle-hysteresis column was intentionally not imported as a contact-angle target.
keep,SRC004,Hydrophobicity of Rare-Earth Oxide Ceramics,"Supplementary Table S2, row 'Sintered Sm2O3', diiodomethane theta_adv column",Sintered Sm2O3,Sm2O3,sintered pellet; mirror polished to 0.03 um before measurement,polished sintered ceramic; cleaned and vacuum-desiccated,diiodomethane,58,advancing,,,2,reported_plus_minus_type_not_defined,,"Rame-Hart M500 advanced goniometer; sintered pellets polished to a mirror finish down to 0.03 um alumina, solvent/water cleaned, and vacuum-desiccated.",not reported,Copyright 2013 Macmillan Publishers Limited. All rights reserved.,10.1038/NMAT3545,keep_primary_supplementary_table_value,Table S2 labels theta_adv. The separate water contact-angle-hysteresis column was intentionally not imported as a contact-angle target.
keep,SRC004,Hydrophobicity of Rare-Earth Oxide Ceramics,"Supplementary Table S2, row 'Sintered Eu2O3', water theta_adv column",Sintered Eu2O3,Eu2O3,sintered pellet; mirror polished to 0.03 um before measurement,polished sintered ceramic; cleaned and vacuum-desiccated,water,104,advancing,,,4,reported_plus_minus_type_not_defined,,"Rame-Hart M500 advanced goniometer; sintered pellets polished to a mirror finish down to 0.03 um alumina, solvent/water cleaned, and vacuum-desiccated.",not reported,Copyright 2013 Macmillan Publishers Limited. All rights reserved.,10.1038/NMAT3545,keep_primary_supplementary_table_value,Table S2 labels theta_adv. The separate water contact-angle-hysteresis column was intentionally not imported as a contact-angle target.
