Repository: jiaowoshendaxia/contact-angle-pcrnn-dataset-v3.4

# LS-PSRMoE Revision v4.3

This directory contains the source-audited data, locked models, reviewer
analyses, and public reproduction code for the Applied Sciences revision:

**Leakage-Safe Probe-Assisted Contact Angle Prediction Using Nonnegative
Surface-Energy Summaries and Physics-Residual Learning**

## Version Semantics

- **v4.0**: normalized five-table data schema.
- **LS-PSRMoE v4.1**: prediction model and public API.
- **v4.2**: post-lock robustness analyses.
- **v4.3**: source-audited revision data and reproducibility package.

The model architecture is still LS-PSRMoE v4.1. The v4.3 label identifies
the audited dataset and the reviewer-driven analyses, not a post-confirmation

File: v4.3/data/reextraction_records/A/records_A.csv (part 2 of 3)
record_status,source_group_id,source_title,original_table_location,surface_label,material,treatment,state,liquid,contact_angle_deg,contact_angle_type,std_deg,range_deg,reported_uncertainty_deg,uncertainty_type,replicate_n,measurement_method,droplet_volume,license,DOI,keep_reason,extraction_note
keep,SRC004,Hydrophobicity of Rare-Earth Oxide Ceramics,"Supplementary Table S2, row 'Sintered Eu2O3', ethylene glycol theta_adv column",Sintered Eu2O3,Eu2O3,sintered pellet; mirror polished to 0.03 um before measurement,polished sintered ceramic; cleaned and vacuum-desiccated,ethylene glycol,78,advancing,,,4,reported_plus_minus_type_not_defined,,"Rame-Hart M500 advanced goniometer; sintered pellets polished to a mirror finish down to 0.03 um alumina, solvent/water cleaned, and vacuum-desiccated.",not reported,Copyright 2013 Macmillan Publishers Limited. All rights reserved.,10.1038/NMAT3545,keep_primary_supplementary_table_value,Table S2 labels theta_adv. The separate water contact-angle-hysteresis column was intentionally not imported as a contact-angle target.
keep,SRC004,Hydrophobicity of Rare-Earth Oxide Ceramics,"Supplementary Table S2, row 'Sintered Eu2O3', diiodomethane theta_adv column",Sintered Eu2O3,Eu2O3,sintered pellet; mirror polished to 0.03 um before measurement,polished sintered ceramic; cleaned and vacuum-desiccated,diiodomethane,55,advancing,,,3,reported_plus_minus_type_not_defined,,"Rame-Hart M500 advanced goniometer; sintered pellets polished to a mirror finish down to 0.03 um alumina, solvent/water cleaned, and vacuum-desiccated.",not reported,Copyright 2013 Macmillan Publishers Limited. All rights reserved.,10.1038/NMAT3545,keep_primary_supplementary_table_value,Table S2 labels theta_adv. The separate water contact-angle-hysteresis column was intentionally not imported as a contact-angle target.
keep,SRC004,Hydrophobicity of Rare-Earth Oxide Ceramics,"Supplementary Table S2, row 'Sintered Gd2O3', water theta_adv column",Sintered Gd2O3,Gd2O3,sintered pellet; mirror polished to 0.03 um before measurement,polished sintered ceramic; cleaned and vacuum-desiccated,water,109,advancing,,,2,reported_plus_minus_type_not_defined,,"Rame-Hart M500 advanced goniometer; sintered pellets polished to a mirror finish down to 0.03 um alumina, solvent/water cleaned, and vacuum-desiccated.",not reported,Copyright 2013 Macmillan Publishers Limited. All rights reserved.,10.1038/NMAT3545,keep_primary_supplementary_table_value,Table S2 labels theta_adv. The separate water contact-angle-hysteresis column was intentionally not imported as a contact-angle target.
keep,SRC004,Hydrophobicity of Rare-Earth Oxide Ceramics,"Supplementary Table S2, row 'Sintered Gd2O3', ethylene glycol theta_adv column",Sintered Gd2O3,Gd2O3,sintered pellet; mirror polished to 0.03 um before measurement,polished sintered ceramic; cleaned and vacuum-desiccated,ethylene glycol,85,advancing,,,5,reported_plus_minus_type_not_defined,,"Rame-Hart M500 advanced goniometer; sintered pellets polished to a mirror finish down to 0.03 um alumina, solvent/water cleaned, and vacuum-desiccated.",not reported,Copyright 2013 Macmillan Publishers Limited. All rights reserved.,10.1038/NMAT3545,keep_primary_supplementary_table_value,Table S2 labels theta_adv. The separate water contact-angle-hysteresis column was intentionally not imported as a contact-angle target.
keep,SRC004,Hydrophobicity of Rare-Earth Oxide Ceramics,"Supplementary Table S2, row 'Sintered Gd2O3', diiodomethane theta_adv column",Sintered Gd2O3,Gd2O3,sintered pellet; mirror polished to 0.03 um before measurement,polished sintered ceramic; cleaned and vacuum-desiccated,diiodomethane,67,advancing,,,3,reported_plus_minus_type_not_defined,,"Rame-Hart M500 advanced goniometer; sintered pellets polished to a mirror finish down to 0.03 um alumina, solvent/water cleaned, and vacuum-desiccated.",not reported,Copyright 2013 Macmillan Publishers Limited. All rights reserved.,10.1038/NMAT3545,keep_primary_supplementary_table_value,Table S2 labels theta_adv. The separate water contact-angle-hysteresis column was intentionally not imported as a contact-angle target.
keep,SRC004,Hydrophobicity of Rare-Earth Oxide Ceramics,"Supplementary Table S2, row 'Sintered Tb7O12', water theta_adv column",Sintered Tb7O12,Tb7O12,sintered pellet; mirror polished to 0.03 um before measurement,polished sintered ceramic; cleaned and vacuum-desiccated,water,107,advancing,,,3,reported_plus_minus_type_not_defined,,"Rame-Hart M500 advanced goniometer; sintered pellets polished to a mirror finish down to 0.03 um alumina, solvent/water cleaned, and vacuum-desiccated.",not reported,Copyright 2013 Macmillan Publishers Limited. All rights reserved.,10.1038/NMAT3545,keep_primary_supplementary_table_value,Table S2 labels theta_adv. The separate water contact-angle-hysteresis column was intentionally not imported as a contact-angle target.
keep,SRC004,Hydrophobicity of Rare-Earth Oxide Ceramics,"Supplementary Table S2, row 'Sintered Tb7O12', ethylene glycol theta_adv column",Sintered Tb7O12,Tb7O12,sintered pellet; mirror polished to 0.03 um before measurement,polished sintered ceramic; cleaned and vacuum-desiccated,ethylene glycol,69,advancing,,,4,reported_plus_minus_type_not_defined,,"Rame-Hart M500 advanced goniometer; sintered pellets polished to a mirror finish down to 0.03 um alumina, solvent/water cleaned, and vacuum-desiccated.",not reported,Copyright 2013 Macmillan Publishers Limited. All rights reserved.,10.1038/NMAT3545,keep_primary_supplementary_table_value,Table S2 labels theta_adv. The separate water contact-angle-hysteresis column was intentionally not imported as a contact-angle target.
keep,SRC004,Hydrophobicity of Rare-Earth Oxide Ceramics,"Supplementary Table S2, row 'Sintered Tb7O12', diiodomethane theta_adv column",Sintered Tb7O12,Tb7O12,sintered pellet; mirror polished to 0.03 um before measurement,polished sintered ceramic; cleaned and vacuum-desiccated,diiodomethane,45,advancing,,,5,reported_plus_minus_type_not_defined,,"Rame-Hart M500 advanced goniometer; sintered pellets polished to a mirror finish down to 0.03 um alumina, solvent/water cleaned, and vacuum-desiccated.",not reported,Copyright 2013 Macmillan Publishers Limited. All rights reserved.,10.1038/NMAT3545,keep_primary_supplementary_table_value,Table S2 labels theta_adv. The separate water contact-angle-hysteresis column was intentionally not imported as a contact-angle target.
keep,SRC004,Hydrophobicity of Rare-Earth Oxide Ceramics,"Supplementary Table S2, row 'Sintered Dy2O3', water theta_adv column",Sintered Dy2O3,Dy2O3,sintered pellet; mirror polished to 0.03 um before measurement,polished sintered ceramic; cleaned and vacuum-desiccated,water,105,advancing,,,5,reported_plus_minus_type_not_defined,,"Rame-Hart M500 advanced goniometer; sintered pellets polished to a mirror finish down to 0.03 um alumina, solvent/water cleaned, and vacuum-desiccated.",not reported,Copyright 2013 Macmillan Publishers Limited. All rights reserved.,10.1038/NMAT3545,keep_primary_supplementary_table_value,Table S2 labels theta_adv. The separate water contact-angle-hysteresis column was intentionally not imported as a contact-angle target.
keep,SRC004,Hydrophobicity of Rare-Earth Oxide Ceramics,"Supplementary Table S2, row 'Sintered Dy2O3', ethylene glycol theta_adv column",Sintered Dy2O3,Dy2O3,sintered pellet; mirror polished to 0.03 um before measurement,polished sintered ceramic; cleaned and vacuum-desiccated,ethylene glycol,77,advancing,,,3,reported_plus_minus_type_not_defined,,"Rame-Hart M500 advanced goniometer; sintered pellets polished to a mirror finish down to 0.03 um alumina, solvent/water cleaned, and vacuum-desiccated.",not reported,Copyright 2013 Macmillan Publishers Limited. All rights reserved.,10.1038/NMAT3545,keep_primary_supplementary_table_value,Table S2 labels theta_adv. The separate water contact-angle-hysteresis column was intentionally not imported as a contact-angle target.
keep,SRC004,Hydrophobicity of Rare-Earth Oxide Ceramics,"Supplementary Table S2, row 'Sintered Dy2O3', diiodomethane theta_adv column",Sintered Dy2O3,Dy2O3,sintered pellet; mirror polished to 0.03 um before measurement,polished sintered ceramic; cleaned and vacuum-desiccated,diiodomethane,55,advancing,,,3,reported_plus_minus_type_not_defined,,"Rame-Hart M500 advanced goniometer; sintered pellets polished to a mirror finish down to 0.03 um alumina, solvent/water cleaned, and vacuum-desiccated.",not reported,Copyright 2013 Macmillan Publishers Limited. All rights reserved.,10.1038/NMAT3545,keep_primary_supplementary_table_value,Table S2 labels theta_adv. The separate water contact-angle-hysteresis column was intentionally not imported as a contact-angle target.
keep,SRC004,Hydrophobicity of Rare-Earth Oxide Ceramics,"Supplementary Table S2, row 'Sintered Ho2O3', water theta_adv column",Sintered Ho2O3,Ho2O3,sintered pellet; mirror polished to 0.03 um before measurement,polished sintered ceramic; cleaned and vacuum-desiccated,water,115,advancing,,,3,reported_plus_minus_type_not_defined,,"Rame-Hart M500 advanced goniometer; sintered pellets polished to a mirror finish down to 0.03 um alumina, solvent/water cleaned, and vacuum-desiccated.",not reported,Copyright 2013 Macmillan Publishers Limited. All rights reserved.,10.1038/NMAT3545,keep_primary_supplementary_table_value,Table S2 labels theta_adv. The separate water contact-angle-hysteresis column was intentionally not imported as a contact-angle target.
keep,SRC004,Hydrophobicity of Rare-Earth Oxide Ceramics,"Supplementary Table S2, row 'Sintered Ho2O3', ethylene glycol theta_adv column",Sintered Ho2O3,Ho2O3,sintered pellet; mirror polished to 0.03 um before measurement,polished sintered ceramic; cleaned and vacuum-desiccated,ethylene glycol,88,advancing,,,2,reported_plus_minus_type_not_defined,,"Rame-Hart M500 advanced goniometer; sintered pellets polished to a mirror finish down to 0.03 um alumina, solvent/water cleaned, and vacuum-desiccated.",not reported,Copyright 2013 Macmillan Publishers Limited. All rights reserved.,10.1038/NMAT3545,keep_primary_supplementary_table_value,Table S2 labels theta_adv. The separate water contact-angle-hysteresis column was intentionally not imported as a contact-angle target.
keep,SRC004,Hydrophobicity of Rare-Earth Oxide Ceramics,"Supplementary Table S2, row 'Sintered Ho2O3', diiodomethane theta_adv column",Sintered Ho2O3,Ho2O3,sintered pellet; mirror polished to 0.03 um before measurement,polished sintered ceramic; cleaned and vacuum-desiccated,diiodomethane,60,advancing,,,5,reported_plus_minus_type_not_defined,,"Rame-Hart M500 advanced goniometer; sintered pellets polished to a mirror finish down to 0.03 um alumina, solvent/water cleaned, and vacuum-desiccated.",not reported,Copyright 2013 Macmillan Publishers Limited. All rights reserved.,10.1038/NMAT3545,keep_primary_supplementary_table_value,Table S2 labels theta_adv. The separate water contact-angle-hysteresis column was intentionally not imported as a contact-angle target.
keep,SRC004,Hydrophobicity of Rare-Earth Oxide Ceramics,"Supplementary Table S2, row 'Sintered Er2O3', water theta_adv column",Sintered Er2O3,Er2O3,sintered pellet; mirror polished to 0.03 um before measurement,polished sintered ceramic; cleaned and vacuum-desiccated,water,108,advancing,,,5,reported_plus_minus_type_not_defined,,"Rame-Hart M500 advanced goniometer; sintered pellets polished to a mirror finish down to 0.03 um alumina, solvent/water cleaned, and vacuum-desiccated.",not reported,Copyright 2013 Macmillan Publishers Limited. All rights reserved.,10.1038/NMAT3545,keep_primary_supplementary_table_value,Table S2 labels theta_adv. The separate water contact-angle-hysteresis column was intentionally not imported as a contact-angle target.
keep,SRC004,Hydrophobicity of Rare-Earth Oxide Ceramics,"Supplementary Table S2, row 'Sintered Er2O3', ethylene glycol theta_adv column",Sintered Er2O3,Er2O3,sintered pellet; mirror polished to 0.03 um before measurement,polished sintered ceramic; cleaned and vacuum-desiccated,ethylene glycol,82,advancing,,,4,reported_plus_minus_type_not_defined,,"Rame-Hart M500 advanced goniometer; sintered pellets polished to a mirror finish down to 0.03 um alumina, solvent/water cleaned, and vacuum-desiccated.",not reported,Copyright 2013 Macmillan Publishers Limited. All rights reserved.,10.1038/NMAT3545,keep_primary_supplementary_table_value,Table S2 labels theta_adv. The separate water contact-angle-hysteresis column was intentionally not imported as a contact-angle target.
keep,SRC004,Hydrophobicity of Rare-Earth Oxide Ceramics,"Supplementary Table S2, row 'Sintered Er2O3', diiodomethane theta_adv column",Sintered Er2O3,Er2O3,sintered pellet; mirror polished to 0.03 um before measurement,polished sintered ceramic; cleaned and vacuum-desiccated,diiodomethane,58,advancing,,,5,reported_plus_minus_type_not_defined,,"Rame-Hart M500 advanced goniometer; sintered pellets polished to a mirror finish down to 0.03 um alumina, solvent/water cleaned, and vacuum-desiccated.",not reported,Copyright 2013 Macmillan Publishers Limited. All rights reserved.,10.1038/NMAT3545,keep_primary_supplementary_table_value,Table S2 labels theta_adv. The separate water contact-angle-hysteresis column was intentionally not imported as a contact-angle target.
keep,SRC004,Hydrophobicity of Rare-Earth Oxide Ceramics,"Supplementary Table S2, row 'Sintered Tm2O3', water theta_adv column",Sintered Tm2O3,Tm2O3,sintered pellet; mirror polished to 0.03 um before measurement,polished sintered ceramic; cleaned and vacuum-desiccated,water,112,advancing,,,4,reported_plus_minus_type_not_defined,,"Rame-Hart M500 advanced goniometer; sintered pellets polished to a mirror finish down to 0.03 um alumina, solvent/water cleaned, and vacuum-desiccated.",not reported,Copyright 2013 Macmillan Publishers Limited. All rights reserved.,10.1038/NMAT3545,keep_primary_supplementary_table_value,Table S2 labels theta_adv. The separate water contact-angle-hysteresis column was intentionally not imported as a contact-angle target.
keep,SRC004,Hydrophobicity of Rare-Earth Oxide Ceramics,"Supplementary Table S2, row 'Sintered Tm2O3', ethylene glycol theta_adv column",Sintered Tm2O3,Tm2O3,sintered pellet; mirror polished to 0.03 um before measurement,polished sintered ceramic; cleaned and vacuum-desiccated,ethylene glycol,87,advancing,,,2,reported_plus_minus_type_not_defined,,"Rame-Hart M500 advanced goniometer; sintered pellets polished to a mirror finish down to 0.03 um alumina, solvent/water cleaned, and vacuum-desiccated.",not reported,Copyright 2013 Macmillan Publishers Limited. All rights reserved.,10.1038/NMAT3545,keep_primary_supplementary_table_value,Table S2 labels theta_adv. The separate water contact-angle-hysteresis column was intentionally not imported as a contact-angle target.
keep,SRC004,Hydrophobicity of Rare-Earth Oxide Ceramics,"Supplementary Table S2, row 'Sintered Tm2O3', diiodomethane theta_adv column",Sintered Tm2O3,Tm2O3,sintered pellet; mirror polished to 0.03 um before measurement,polished sintered ceramic; cleaned and vacuum-desiccated,diiodomethane,60,advancing,,,2,reported_plus_minus_type_not_defined,,"Rame-Hart M500 advanced goniometer; sintered pellets polished to a mirror finish down to 0.03 um alumina, solvent/water cleaned, and vacuum-desiccated.",not reported,Copyright 2013 Macmillan Publishers Limited. All rights reserved.,10.1038/NMAT3545,keep_primary_supplementary_table_value,Table S2 labels theta_adv. The separate water contact-angle-hysteresis column was intentionally not imported as a contact-angle target.
keep,SRC004,Hydrophobicity of Rare-Earth Oxide Ceramics,"Supplementary Table S2, row 'Sintered Yb2O3', water theta_adv column",Sintered Yb2O3,Yb2O3,sintered pellet; mirror polished to 0.03 um before measurement,polished sintered ceramic; cleaned and vacuum-desiccated,water,100,advancing,,,5,reported_plus_minus_type_not_defined,,"Rame-Hart M500 advanced goniometer; sintered pellets polished to a mirror finish down to 0.03 um alumina, solvent/water cleaned, and vacuum-desiccated.",not reported,Copyright 2013 Macmillan Publishers Limited. All rights reserved.,10.1038/NMAT3545,keep_primary_supplementary_table_value,Table S2 labels theta_adv. The separate water contact-angle-hysteresis column was intentionally not imported as a contact-angle target.
keep,SRC004,Hydrophobicity of Rare-Earth Oxide Ceramics,"Supplementary Table S2, row 'Sintered Yb2O3', ethylene glycol theta_adv column",Sintered Yb2O3,Yb2O3,sintered pellet; mirror polished to 0.03 um before measurement,polished sintered ceramic; cleaned and vacuum-desiccated,ethylene glycol,73,advancing,,,4,reported_plus_minus_type_not_defined,,"Rame-Hart M500 advanced goniometer; sintered pellets polished to a mirror finish down to 0.03 um alumina, solvent/water cleaned, and vacuum-desiccated.",not reported,Copyright 2013 Macmillan Publishers Limited. All rights reserved.,10.1038/NMAT3545,keep_primary_supplementary_table_value,Table S2 labels theta_adv. The separate water contact-angle-hysteresis column was intentionally not imported as a contact-angle target.
keep,SRC004,Hydrophobicity of Rare-Earth Oxide Ceramics,"Supplementary Table S2, row 'Sintered Yb2O3', diiodomethane theta_adv column",Sintered Yb2O3,Yb2O3,sintered pellet; mirror polished to 0.03 um before measurement,polished sintered ceramic; cleaned and vacuum-desiccated,diiodomethane,56,advancing,,,5,reported_plus_minus_type_not_defined,,"Rame-Hart M500 advanced goniometer; sintered pellets polished to a mirror finish down to 0.03 um alumina, solvent/water cleaned, and vacuum-desiccated.",not reported,Copyright 2013 Macmillan Publishers Limited. All rights reserved.,10.1038/NMAT3545,keep_primary_supplementary_table_value,Table S2 labels theta_adv. The separate water contact-angle-hysteresis column was intentionally not imported as a contact-angle target.
keep,SRC004,Hydrophobicity of Rare-Earth Oxide Ceramics,"Supplementary Table S2, row 'Sintered Lu2O3', water theta_adv column",Sintered Lu2O3,Lu2O3,sintered pellet; mirror polished to 0.03 um before measurement,polished sintered ceramic; cleaned and vacuum-desiccated,water,98,advancing,,,3,reported_plus_minus_type_not_defined,,"Rame-Hart M500 advanced goniometer; sintered pellets polished to a mirror finish down to 0.03 um alumina, solvent/water cleaned, and vacuum-desiccated.",not reported,Copyright 2013 Macmillan Publishers Limited. All rights reserved.,10.1038/NMAT3545,keep_primary_supplementary_table_value,Table S2 labels theta_adv. The separate water contact-angle-hysteresis column was intentionally not imported as a contact-angle target.
keep,SRC004,Hydrophobicity of Rare-Earth Oxide Ceramics,"Supplementary Table S2, row 'Sintered Lu2O3', ethylene glycol theta_adv column",Sintered Lu2O3,Lu2O3,sintered pellet; mirror polished to 0.03 um before measurement,polished sintered ceramic; cleaned and vacuum-desiccated,ethylene glycol,79,advancing,,,5,reported_plus_minus_type_not_defined,,"Rame-Hart M500 advanced goniometer; sintered pellets polished to a mirror finish down to 0.03 um alumina, solvent/water cleaned, and vacuum-desiccated.",not reported,Copyright 2013 Macmillan Publishers Limited. All rights reserved.,10.1038/NMAT3545,keep_primary_supplementary_table_value,Table S2 labels theta_adv. The separate water contact-angle-hysteresis column was intentionally not imported as a contact-angle target.
keep,SRC004,Hydrophobicity of Rare-Earth Oxide Ceramics,"Supplementary Table S2, row 'Sintered Lu2O3', diiodomethane theta_adv column",Sintered Lu2O3,Lu2O3,sintered pellet; mirror polished to 0.03 um before measurement,polished sintered ceramic; cleaned and vacuum-desiccated,diiodomethane,55,advancing,,,4,reported_plus_minus_type_not_defined,,"Rame-Hart M500 advanced goniometer; sintered pellets polished to a mirror finish down to 0.03 um alumina, solvent/water cleaned, and vacuum-desiccated.",not reported,Copyright 2013 Macmillan Publishers Limited. All rights reserved.,10.1038/NMAT3545,keep_primary_supplementary_table_value,Table S2 labels theta_adv. The separate water contact-angle-hysteresis column was intentionally not imported as a contact-angle target.
keep,SRC004,Hydrophobicity of Rare-Earth Oxide Ceramics,"Supplementary Table S2, row 'CeO2 sputtered on smooth silicon', water theta_adv column",CeO2 sputtered on smooth silicon,CeO2 thin film on silicon,rare-earth oxide sputtered on smooth silicon,smooth silicon-supported film; cleaned and vacuum-desiccated,water,109,advancing,,,3,reported_plus_minus_type_not_defined,,"Rame-Hart M500 advanced goniometer; sintered pellets polished to a mirror finish down to 0.03 um alumina, solvent/water cleaned, and vacuum-desiccated.",not reported,Copyright 2013 Macmillan Publishers Limited. All rights reserved.,10.1038/NMAT3545,keep_primary_supplementary_table_value,Table S2 labels theta_adv. The separate water contact-angle-hysteresis column was intentionally not imported as a contact-angle target.
keep,SRC004,Hydrophobicity of Rare-Earth Oxide Ceramics,"Supplementary Table S2, row 'CeO2 sputtered on smooth silicon', ethylene glycol theta_adv column",CeO2 sputtered on smooth silicon,CeO2 thin film on silicon,rare-earth oxide sputtered on smooth silicon,smooth silicon-supported film; cleaned and vacuum-desiccated,ethylene glycol,80,advancing,,,3,reported_plus_minus_type_not_defined,,"Rame-Hart M500 advanced goniometer; sintered pellets polished to a mirror finish down to 0.03 um alumina, solvent/water cleaned, and vacuum-desiccated.",not reported,Copyright 2013 Macmillan Publishers Limited. All rights reserved.,10.1038/NMAT3545,keep_primary_supplementary_table_value,Table S2 labels theta_adv. The separate water contact-angle-hysteresis column was intentionally not imported as a contact-angle target.
keep,SRC004,Hydrophobicity of Rare-Earth Oxide Ceramics,"Supplementary Table S2, row 'CeO2 sputtered on smooth silicon', diiodomethane theta_adv column",CeO2 sputtered on smooth silicon,CeO2 thin film on silicon,rare-earth oxide sputtered on smooth silicon,smooth silicon-supported film; cleaned and vacuum-desiccated,diiodomethane,63,advancing,,,2,reported_plus_minus_type_not_defined,,"Rame-Hart M500 advanced goniometer; sintered pellets polished to a mirror finish down to 0.03 um alumina, solvent/water cleaned, and vacuum-desiccated.",not reported,Copyright 2013 Macmillan Publishers Limited. All rights reserved.,10.1038/NMAT3545,keep_primary_supplementary_table_value,Table S2 labels theta_adv. The separate water contact-angle-hysteresis column was intentionally not imported as a contact-angle target.
keep,SRC004,Hydrophobicity of Rare-Earth Oxide Ceramics,"Supplementary Table S2, row 'Er2O3 sputtered on smooth silicon', water theta_adv column",Er2O3 sputtered on smooth silicon,Er2O3 thin film on silicon,rare-earth oxide sputtered on smooth silicon,smooth silicon-supported film; cleaned and vacuum-desiccated,water,110,advancing,,,2,reported_plus_minus_type_not_defined,,"Rame-Hart M500 advanced goniometer; sintered pellets polished to a mirror finish down to 0.03 um alumina, solvent/water cleaned, and vacuum-desiccated.",not reported,Copyright 2013 Macmillan Publishers Limited. All rights reserved.,10.1038/NMAT3545,keep_primary_supplementary_table_value,Table S2 labels theta_adv. The separate water contact-angle-hysteresis column was intentionally not imported as a contact-angle target.
keep,SRC004,Hydrophobicity of Rare-Earth Oxide Ceramics,"Supplementary Table S2, row 'Er2O3 sputtered on smooth silicon', ethylene glycol theta_adv column",Er2O3 sputtered on smooth silicon,Er2O3 thin film on silicon,rare-earth oxide sputtered on smooth silicon,smooth silicon-supported film; cleaned and vacuum-desiccated,ethylene glycol,81,advancing,,,2,reported_plus_minus_type_not_defined,,"Rame-Hart M500 advanced goniometer; sintered pellets polished to a mirror finish down to 0.03 um alumina, solvent/water cleaned, and vacuum-desiccated.",not reported,Copyright 2013 Macmillan Publishers Limited. All rights reserved.,10.1038/NMAT3545,keep_primary_supplementary_table_value,Table S2 labels theta_adv. The separate water contact-angle-hysteresis column was intentionally not imported as a contact-angle target.
keep,SRC004,Hydrophobicity of Rare-Earth Oxide Ceramics,"Supplementary Table S2, row 'Er2O3 sputtered on smooth silicon', diiodomethane theta_adv column",Er2O3 sputtered on smooth silicon,Er2O3 thin film on silicon,rare-earth oxide sputtered on smooth silicon,smooth silicon-supported film; cleaned and vacuum-desiccated,diiodomethane,65,advancing,,,2,reported_plus_minus_type_not_defined,,"Rame-Hart M500 advanced goniometer; sintered pellets polished to a mirror finish down to 0.03 um alumina, solvent/water cleaned, and vacuum-desiccated.",not reported,Copyright 2013 Macmillan Publishers Limited. All rights reserved.,10.1038/NMAT3545,keep_primary_supplementary_table_value,Table S2 labels theta_adv. The separate water contact-angle-hysteresis column was intentionally not imported as a contact-angle target.
keep,SRC012,"Transparent, Thermally and Mechanically Stable Superhydrophobic Coating Prepared by an Electrochemical Template Strategy","Main-text Table 1, row 'diiodomethane', flat surface CA column",Flat fluorinated ITO glass,fluorinated ITO-coated glass,flat fluorinated reference surface,flat reference surface measured in air,diiodomethane,101.1,static_sessile_drop,,,2,reported_plus_minus_type_not_defined,3,OCA 20 contact-angle system; sessile-drop measurement in air; reported values are means from three positions on each sample.,5 uL organic droplet,"Copyright The Royal Society of Chemistry 2015; author version and ESI are publicly accessible, but no Creative Commons license is stated.",10.1039/C4TA06944G,keep_primary_main_table_value,Re-extracted from Table 1 and cross-checked against the ESI method. Untabulated water angles and post-durability values are not joined to this surface.
keep,SRC012,"Transparent, Thermally and Mechanically Stable Superhydrophobic Coating Prepared by an Electrochemical Template Strategy","Main-text Table 1, row 'diiodomethane', coated surface CA column",Porous superhydrophobic silica-coated ITO glass (PEDOT EC 47.7 mC/cm2),POTS-fluorinated porous silica coating on ITO glass,PEDOT template electrodeposited at 47.7 mC/cm2; TEOS CVD 30 h; calcined at 500 C for 2 h; POTS CVD 12 h,porous Cassie-state coating measured in air,diiodomethane,161.1,static_sessile_drop,,,2,reported_plus_minus_type_not_defined,3,OCA 20 contact-angle system; sessile-drop measurement in air; reported values are means from three positions on each sample.,5 uL organic droplet,"Copyright The Royal Society of Chemistry 2015; author version and ESI are publicly accessible, but no Creative Commons license is stated.",10.1039/C4TA06944G,keep_primary_main_table_value,Re-extracted from Table 1 and cross-checked against the ESI method. Untabulated water angles and post-durability values are not joined to this surface.
keep,SRC012,"Transparent, Thermally and Mechanically Stable Superhydrophobic Coating Prepared by an Electrochemical Template Strategy","Main-text Table 1, row 'ethylene glycol', flat surface CA column",Flat fluorinated ITO glass,fluorinated ITO-coated glass,flat fluorinated reference surface,flat reference surface measured in air,ethylene glycol,93.2,static_sessile_drop,,,2,reported_plus_minus_type_not_defined,3,OCA 20 contact-angle system; sessile-drop measurement in air; reported values are means from three positions on each sample.,5 uL organic droplet,"Copyright The Royal Society of Chemistry 2015; author version and ESI are publicly accessible, but no Creative Commons license is stated.",10.1039/C4TA06944G,keep_primary_main_table_value,Re-extracted from Table 1 and cross-checked against the ESI method. Untabulated water angles and post-durability values are not joined to this surface.
keep,SRC012,"Transparent, Thermally and Mechanically Stable Superhydrophobic Coating Prepared by an Electrochemical Template Strategy","Main-text Table 1, row 'ethylene glycol', coated surface CA column",Porous superhydrophobic silica-coated ITO glass (PEDOT EC 47.7 mC/cm2),POTS-fluorinated porous silica coating on ITO glass,PEDOT template electrodeposited at 47.7 mC/cm2; TEOS CVD 30 h; calcined at 500 C for 2 h; POTS CVD 12 h,porous Cassie-state coating measured in air,ethylene glycol,159.4,static_sessile_drop,,,2,reported_plus_minus_type_not_defined,3,OCA 20 contact-angle system; sessile-drop measurement in air; reported values are means from three positions on each sample.,5 uL organic droplet,"Copyright The Royal Society of Chemistry 2015; author version and ESI are publicly accessible, but no Creative Commons license is stated.",10.1039/C4TA06944G,keep_primary_main_table_value,Re-extracted from Table 1 and cross-checked against the ESI method. Untabulated water angles and post-durability values are not joined to this surface.
keep,SRC012,"Transparent, Thermally and Mechanically Stable Superhydrophobic Coating Prepared by an Electrochemical Template Strategy","Main-text Table 1, row 'peanut oil', flat surface CA column",Flat fluorinated ITO glass,fluorinated ITO-coated glass,flat fluorinated reference surface,flat reference surface measured in air,peanut oil,78.7,static_sessile_drop,,,3,reported_plus_minus_type_not_defined,3,OCA 20 contact-angle system; sessile-drop measurement in air; reported values are means from three positions on each sample.,5 uL organic droplet,"Copyright The Royal Society of Chemistry 2015; author version and ESI are publicly accessible, but no Creative Commons license is stated.",10.1039/C4TA06944G,keep_primary_main_table_value,Re-extracted from Table 1 and cross-checked against the ESI method. Untabulated water angles and post-durability values are not joined to this surface.
keep,SRC012,"Transparent, Thermally and Mechanically Stable Superhydrophobic Coating Prepared by an Electrochemical Template Strategy","Main-text Table 1, row 'peanut oil', coated surface CA column",Porous superhydrophobic silica-coated ITO glass (PEDOT EC 47.7 mC/cm2),POTS-fluorinated porous silica coating on ITO glass,PEDOT template electrodeposited at 47.7 mC/cm2; TEOS CVD 30 h; calcined at 500 C for 2 h; POTS CVD 12 h,porous Cassie-state coating measured in air,peanut oil,150.7,static_sessile_drop,,,3,reported_plus_minus_type_not_defined,3,OCA 20 contact-angle system; sessile-drop measurement in air; reported values are means from three positions on each sample.,5 uL organic droplet,"Copyright The Royal Society of Chemistry 2015; author version and ESI are publicly accessible, but no Creative Commons license is stated.",10.1039/C4TA06944G,keep_primary_main_table_value,Re-extracted from Table 1 and cross-checked against the ESI method. Untabulated water angles and post-durability values are not joined to this surface.
keep,SRC012,"Transparent, Thermally and Mechanically Stable Superhydrophobic Coating Prepared by an Electrochemical Template Strategy","Main-text Table 1, row 'hexadecane', flat surface CA column",Flat fluorinated ITO glass,fluorinated ITO-coated glass,flat fluorinated reference surface,flat reference surface measured in air,hexadecane,71.8,static_sessile_drop,,,3,reported_plus_minus_type_not_defined,3,OCA 20 contact-angle system; sessile-drop measurement in air; reported values are means from three positions on each sample.,5 uL organic droplet,"Copyright The Royal Society of Chemistry 2015; author version and ESI are publicly accessible, but no Creative Commons license is stated.",10.1039/C4TA06944G,keep_primary_main_table_value,Re-extracted from Table 1 and cross-checked against the ESI method. Untabulated water angles and post-durability values are not joined to this surface.
keep,SRC012,"Transparent, Thermally and Mechanically Stable Superhydrophobic Coating Prepared by an Electrochemical Template Strategy","Main-text Table 1, row 'hexadecane', coated surface CA column",Porous superhydrophobic silica-coated ITO glass (PEDOT EC 47.7 mC/cm2),POTS-fluorinated porous silica coating on ITO glass,PEDOT template electrodeposited at 47.7 mC/cm2; TEOS CVD 30 h; calcined at 500 C for 2 h; POTS CVD 12 h,porous Cassie-state coating measured in air,hexadecane,128.6,static_sessile_drop,,,4,reported_plus_minus_type_not_defined,3,OCA 20 contact-angle system; sessile-drop measurement in air; reported values are means from three positions on each sample.,5 uL organic droplet,"Copyright The Royal Society of Chemistry 2015; author version and ESI are publicly accessible, but no Creative Commons license is stated.",10.1039/C4TA06944G,keep_primary_main_table_value,Re-extracted from Table 1 and cross-checked against the ESI method. Untabulated water angles and post-durability values are not joined to this surface.
keep,SRC014,Exploration of Advanced Cellulosic Material for Membrane Filtration with Outstanding Antifouling Property,"Table 2, row 'CTA(a)', formamide average/SD/n columns",CTA(a),cellulose triacetate,"acetyl substitution, DS 3.0",dried polymer film on glass; measured at 20 C,formamide,50.7,sessile_drop_on_dried_film,1.8,,1.8,standard_deviation,28,"DropMaster 700 (Kyowa Interface Science), 20 C; sessile drop on dried polymer film formed on glass.",not reported,CC BY (PMC Open Access API metadata); Royal Society of Chemistry article.,10.1039/D2RA08165B,keep_canonical_reextraction; supersedes duplicate legacy copies SRC014 and OPEN_CELLULOSE_ESTER,"Average, SD, and n were transcribed from the same row. Captive-bubble Table 12 values were excluded because they are a different hydrated-air-bubble task."
keep,SRC014,Exploration of Advanced Cellulosic Material for Membrane Filtration with Outstanding Antifouling Property,"Table 2, row 'CTA(a)', diiodomethane average/SD/n columns",CTA(a),cellulose triacetate,"acetyl substitution, DS 3.0",dried polymer film on glass; measured at 20 C,diiodomethane,29.0,sessile_drop_on_dried_film,1.2,,1.2,standard_deviation,30,"DropMaster 700 (Kyowa Interface Science), 20 C; sessile drop on dried polymer film formed on glass.",not reported,CC BY (PMC Open Access API metadata); Royal Society of Chemistry article.,10.1039/D2RA08165B,keep_canonical_reextraction; supersedes duplicate legacy copies SRC014 and OPEN_CELLULOSE_ESTER,"Average, SD, and n were transcribed from the same row. Captive-bubble Table 12 values were excluded because they are a different hydrated-air-bubble task."
keep,SRC014,Exploration of Advanced Cellulosic Material for Membrane Filtration with Outstanding Antifouling Property,"Table 2, row 'CTA(a)', water average/SD/n columns",CTA(a),cellulose triacetate,"acetyl substitution, DS 3.0",dried polymer film on glass; measured at 20 C,water,61.7,sessile_drop_on_dried_film,0.9,,0.9,standard_deviation,30,"DropMaster 700 (Kyowa Interface Science), 20 C; sessile drop on dried polymer film formed on glass.",not reported,CC BY (PMC Open Access API metadata); Royal Society of Chemistry article.,10.1039/D2RA08165B,keep_canonical_reextraction; supersedes duplicate legacy copies SRC014 and OPEN_CELLULOSE_ESTER,"Average, SD, and n were transcribed from the same row. Captive-bubble Table 12 values were excluded because they are a different hydrated-air-bubble task."
keep,SRC014,Exploration of Advanced Cellulosic Material for Membrane Filtration with Outstanding Antifouling Property,"Table 2, row 'CTP', formamide average/SD/n columns",CTP,cellulose tripropionate,"propionyl substitution, DS 2.9",dried polymer film on glass; measured at 20 C,formamide,61.3,sessile_drop_on_dried_film,1.1,,1.1,standard_deviation,29,"DropMaster 700 (Kyowa Interface Science), 20 C; sessile drop on dried polymer film formed on glass.",not reported,CC BY (PMC Open Access API metadata); Royal Society of Chemistry article.,10.1039/D2RA08165B,keep_canonical_reextraction; supersedes duplicate legacy copies SRC014 and OPEN_CELLULOSE_ESTER,"Average, SD, and n were transcribed from the same row. Captive-bubble Table 12 values were excluded because they are a different hydrated-air-bubble task."
keep,SRC014,Exploration of Advanced Cellulosic Material for Membrane Filtration with Outstanding Antifouling Property,"Table 2, row 'CTP', diiodomethane average/SD/n columns",CTP,cellulose tripropionate,"propionyl substitution, DS 2.9",dried polymer film on glass; measured at 20 C,diiodomethane,35.8,sessile_drop_on_dried_film,0.9,,0.9,standard_deviation,30,"DropMaster 700 (Kyowa Interface Science), 20 C; sessile drop on dried polymer film formed on glass.",not reported,CC BY (PMC Open Access API metadata); Royal Society of Chemistry article.,10.1039/D2RA08165B,keep_canonical_reextraction; supersedes duplicate legacy copies SRC014 and OPEN_CELLULOSE_ESTER,"Average, SD, and n were transcribed from the same row. Captive-bubble Table 12 values were excluded because they are a different hydrated-air-bubble task."
keep,SRC014,Exploration of Advanced Cellulosic Material for Membrane Filtration with Outstanding Antifouling Property,"Table 2, row 'CTP', water average/SD/n columns",CTP,cellulose tripropionate,"propionyl substitution, DS 2.9",dried polymer film on glass; measured at 20 C,water,70.3,sessile_drop_on_dried_film,1.0,,1.0,standard_deviation,38,"DropMaster 700 (Kyowa Interface Science), 20 C; sessile drop on dried polymer film formed on glass.",not reported,CC BY (PMC Open Access API metadata); Royal Society of Chemistry article.,10.1039/D2RA08165B,keep_canonical_reextraction; supersedes duplicate legacy copies SRC014 and OPEN_CELLULOSE_ESTER,"Average, SD, and n were transcribed from the same row. Captive-bubble Table 12 values were excluded because they are a different hydrated-air-bubble task."
keep,SRC014,Exploration of Advanced Cellulosic Material for Membrane Filtration with Outstanding Antifouling Property,"Table 2, row 'CTB', formamide average/SD/n columns",CTB,cellulose tributyrate,"butyryl substitution, DS 3.1",dried polymer film on glass; measured at 20 C,formamide,71.2,sessile_drop_on_dried_film,0.6,,0.6,standard_deviation,29,"DropMaster 700 (Kyowa Interface Science), 20 C; sessile drop on dried polymer film formed on glass.",not reported,CC BY (PMC Open Access API metadata); Royal Society of Chemistry article.,10.1039/D2RA08165B,keep_canonical_reextraction; supersedes duplicate legacy copies SRC014 and OPEN_CELLULOSE_ESTER,"Average, SD, and n were transcribed from the same row. Captive-bubble Table 12 values were excluded because they are a different hydrated-air-bubble task."
keep,SRC014,Exploration of Advanced Cellulosic Material for Membrane Filtration with Outstanding Antifouling Property,"Table 2, row 'CTB', diiodomethane average/SD/n columns",CTB,cellulose tributyrate,"butyryl substitution, DS 3.1",dried polymer film on glass; measured at 20 C,diiodomethane,41.0,sessile_drop_on_dried_film,0.6,,0.6,standard_deviation,30,"DropMaster 700 (Kyowa Interface Science), 20 C; sessile drop on dried polymer film formed on glass.",not reported,CC BY (PMC Open Access API metadata); Royal Society of Chemistry article.,10.1039/D2RA08165B,keep_canonical_reextraction; supersedes duplicate legacy copies SRC014 and OPEN_CELLULOSE_ESTER,"Average, SD, and n were transcribed from the same row. Captive-bubble Table 12 values were excluded because they are a different hydrated-air-bubble task."
keep,SRC014,Exploration of Advanced Cellulosic Material for Membrane Filtration with Outstanding Antifouling Property,"Table 2, row 'CTB', water average/SD/n columns",CTB,cellulose tributyrate,"butyryl substitution, DS 3.1",dried polymer film on glass; measured at 20 C,water,80.2,sessile_drop_on_dried_film,0.8,,0.8,standard_deviation,38,"DropMaster 700 (Kyowa Interface Science), 20 C; sessile drop on dried polymer film formed on glass.",not reported,CC BY (PMC Open Access API metadata); Royal Society of Chemistry article.,10.1039/D2RA08165B,keep_canonical_reextraction; supersedes duplicate legacy copies SRC014 and OPEN_CELLULOSE_ESTER,"Average, SD, and n were transcribed from the same row. Captive-bubble Table 12 values were excluded because they are a different hydrated-air-bubble task."
