Repository: jiaowoshendaxia/contact-angle-pcrnn-dataset-v3.4

# LS-PSRMoE Revision v4.3

This directory contains the source-audited data, locked models, reviewer
analyses, and public reproduction code for the Applied Sciences revision:

**Leakage-Safe Probe-Assisted Contact Angle Prediction Using Nonnegative
Surface-Energy Summaries and Physics-Residual Learning**

## Version Semantics

- **v4.0**: normalized five-table data schema.
- **LS-PSRMoE v4.1**: prediction model and public API.
- **v4.2**: post-lock robustness analyses.
- **v4.3**: source-audited revision data and reproducibility package.

The model architecture is still LS-PSRMoE v4.1. The v4.3 label identifies
the audited dataset and the reviewer-driven analyses, not a post-confirmation

File: v4.3/data/reextraction_records/A/records_A.csv (part 3 of 3)
record_status,source_group_id,source_title,original_table_location,surface_label,material,treatment,state,liquid,contact_angle_deg,contact_angle_type,std_deg,range_deg,reported_uncertainty_deg,uncertainty_type,replicate_n,measurement_method,droplet_volume,license,DOI,keep_reason,extraction_note
keep,SRC014,Exploration of Advanced Cellulosic Material for Membrane Filtration with Outstanding Antifouling Property,"Table 2, row 'CTV', formamide average/SD/n columns",CTV,cellulose trivalerate,"valeryl substitution, DS 3.1",dried polymer film on glass; measured at 20 C,formamide,78.7,sessile_drop_on_dried_film,0.8,,0.8,standard_deviation,30,"DropMaster 700 (Kyowa Interface Science), 20 C; sessile drop on dried polymer film formed on glass.",not reported,CC BY (PMC Open Access API metadata); Royal Society of Chemistry article.,10.1039/D2RA08165B,keep_canonical_reextraction; supersedes duplicate legacy copies SRC014 and OPEN_CELLULOSE_ESTER,"Average, SD, and n were transcribed from the same row. Captive-bubble Table 12 values were excluded because they are a different hydrated-air-bubble task."
keep,SRC014,Exploration of Advanced Cellulosic Material for Membrane Filtration with Outstanding Antifouling Property,"Table 2, row 'CTV', diiodomethane average/SD/n columns",CTV,cellulose trivalerate,"valeryl substitution, DS 3.1",dried polymer film on glass; measured at 20 C,diiodomethane,45.2,sessile_drop_on_dried_film,0.6,,0.6,standard_deviation,30,"DropMaster 700 (Kyowa Interface Science), 20 C; sessile drop on dried polymer film formed on glass.",not reported,CC BY (PMC Open Access API metadata); Royal Society of Chemistry article.,10.1039/D2RA08165B,keep_canonical_reextraction; supersedes duplicate legacy copies SRC014 and OPEN_CELLULOSE_ESTER,"Average, SD, and n were transcribed from the same row. Captive-bubble Table 12 values were excluded because they are a different hydrated-air-bubble task."
keep,SRC014,Exploration of Advanced Cellulosic Material for Membrane Filtration with Outstanding Antifouling Property,"Table 2, row 'CTV', water average/SD/n columns",CTV,cellulose trivalerate,"valeryl substitution, DS 3.1",dried polymer film on glass; measured at 20 C,water,86.9,sessile_drop_on_dried_film,0.9,,0.9,standard_deviation,39,"DropMaster 700 (Kyowa Interface Science), 20 C; sessile drop on dried polymer film formed on glass.",not reported,CC BY (PMC Open Access API metadata); Royal Society of Chemistry article.,10.1039/D2RA08165B,keep_canonical_reextraction; supersedes duplicate legacy copies SRC014 and OPEN_CELLULOSE_ESTER,"Average, SD, and n were transcribed from the same row. Captive-bubble Table 12 values were excluded because they are a different hydrated-air-bubble task."
keep,SRC014,Exploration of Advanced Cellulosic Material for Membrane Filtration with Outstanding Antifouling Property,"Table 7, row 'CTL', formamide average/SD/n columns",CTL,cellulose trilaurate,"lauroyl substitution, DS 3.0",dried polymer film on glass; measured at 20 C,formamide,87.8,sessile_drop_on_dried_film,1.1,,1.1,standard_deviation,10,"DropMaster 700 (Kyowa Interface Science), 20 C; sessile drop on dried polymer film formed on glass.",not reported,CC BY (PMC Open Access API metadata); Royal Society of Chemistry article.,10.1039/D2RA08165B,keep_canonical_reextraction; supersedes duplicate legacy copies SRC014 and OPEN_CELLULOSE_ESTER,"Average, SD, and n were transcribed from the same row. Captive-bubble Table 12 values were excluded because they are a different hydrated-air-bubble task."
keep,SRC014,Exploration of Advanced Cellulosic Material for Membrane Filtration with Outstanding Antifouling Property,"Table 7, row 'CTL', diiodomethane average/SD/n columns",CTL,cellulose trilaurate,"lauroyl substitution, DS 3.0",dried polymer film on glass; measured at 20 C,diiodomethane,54.3,sessile_drop_on_dried_film,1.0,,1.0,standard_deviation,10,"DropMaster 700 (Kyowa Interface Science), 20 C; sessile drop on dried polymer film formed on glass.",not reported,CC BY (PMC Open Access API metadata); Royal Society of Chemistry article.,10.1039/D2RA08165B,keep_canonical_reextraction; supersedes duplicate legacy copies SRC014 and OPEN_CELLULOSE_ESTER,"Average, SD, and n were transcribed from the same row. Captive-bubble Table 12 values were excluded because they are a different hydrated-air-bubble task."
keep,SRC014,Exploration of Advanced Cellulosic Material for Membrane Filtration with Outstanding Antifouling Property,"Table 7, row 'CTL', water average/SD/n columns",CTL,cellulose trilaurate,"lauroyl substitution, DS 3.0",dried polymer film on glass; measured at 20 C,water,102.9,sessile_drop_on_dried_film,0.4,,0.4,standard_deviation,10,"DropMaster 700 (Kyowa Interface Science), 20 C; sessile drop on dried polymer film formed on glass.",not reported,CC BY (PMC Open Access API metadata); Royal Society of Chemistry article.,10.1039/D2RA08165B,keep_canonical_reextraction; supersedes duplicate legacy copies SRC014 and OPEN_CELLULOSE_ESTER,"Average, SD, and n were transcribed from the same row. Captive-bubble Table 12 values were excluded because they are a different hydrated-air-bubble task."
keep,SRC014,Exploration of Advanced Cellulosic Material for Membrane Filtration with Outstanding Antifouling Property,"Table 7, row 'CLTOD(a)', formamide average/SD/n columns",CLTOD(a),cellulose laurate trioxadecanoate,lauroyl DS 1.7 and trioxadecanoyl DS 1.3,dried polymer film on glass; measured at 20 C,formamide,84.7,sessile_drop_on_dried_film,1.5,,1.5,standard_deviation,10,"DropMaster 700 (Kyowa Interface Science), 20 C; sessile drop on dried polymer film formed on glass.",not reported,CC BY (PMC Open Access API metadata); Royal Society of Chemistry article.,10.1039/D2RA08165B,keep_canonical_reextraction; supersedes duplicate legacy copies SRC014 and OPEN_CELLULOSE_ESTER,"Average, SD, and n were transcribed from the same row. Captive-bubble Table 12 values were excluded because they are a different hydrated-air-bubble task."
keep,SRC014,Exploration of Advanced Cellulosic Material for Membrane Filtration with Outstanding Antifouling Property,"Table 7, row 'CLTOD(a)', diiodomethane average/SD/n columns",CLTOD(a),cellulose laurate trioxadecanoate,lauroyl DS 1.7 and trioxadecanoyl DS 1.3,dried polymer film on glass; measured at 20 C,diiodomethane,46.0,sessile_drop_on_dried_film,1.1,,1.1,standard_deviation,10,"DropMaster 700 (Kyowa Interface Science), 20 C; sessile drop on dried polymer film formed on glass.",not reported,CC BY (PMC Open Access API metadata); Royal Society of Chemistry article.,10.1039/D2RA08165B,keep_canonical_reextraction; supersedes duplicate legacy copies SRC014 and OPEN_CELLULOSE_ESTER,"Average, SD, and n were transcribed from the same row. Captive-bubble Table 12 values were excluded because they are a different hydrated-air-bubble task."
keep,SRC014,Exploration of Advanced Cellulosic Material for Membrane Filtration with Outstanding Antifouling Property,"Table 7, row 'CLTOD(a)', water average/SD/n columns",CLTOD(a),cellulose laurate trioxadecanoate,lauroyl DS 1.7 and trioxadecanoyl DS 1.3,dried polymer film on glass; measured at 20 C,water,97.4,sessile_drop_on_dried_film,0.4,,0.4,standard_deviation,10,"DropMaster 700 (Kyowa Interface Science), 20 C; sessile drop on dried polymer film formed on glass.",not reported,CC BY (PMC Open Access API metadata); Royal Society of Chemistry article.,10.1039/D2RA08165B,keep_canonical_reextraction; supersedes duplicate legacy copies SRC014 and OPEN_CELLULOSE_ESTER,"Average, SD, and n were transcribed from the same row. Captive-bubble Table 12 values were excluded because they are a different hydrated-air-bubble task."
keep,SRC014,Exploration of Advanced Cellulosic Material for Membrane Filtration with Outstanding Antifouling Property,"Table 7, row 'CLTOD(b)', formamide average/SD/n columns",CLTOD(b),cellulose laurate trioxadecanoate,lauroyl DS 1.1 and trioxadecanoyl DS 1.9,dried polymer film on glass; measured at 20 C,formamide,77.3,sessile_drop_on_dried_film,1.6,,1.6,standard_deviation,10,"DropMaster 700 (Kyowa Interface Science), 20 C; sessile drop on dried polymer film formed on glass.",not reported,CC BY (PMC Open Access API metadata); Royal Society of Chemistry article.,10.1039/D2RA08165B,keep_canonical_reextraction; supersedes duplicate legacy copies SRC014 and OPEN_CELLULOSE_ESTER,"Average, SD, and n were transcribed from the same row. Captive-bubble Table 12 values were excluded because they are a different hydrated-air-bubble task."
keep,SRC014,Exploration of Advanced Cellulosic Material for Membrane Filtration with Outstanding Antifouling Property,"Table 7, row 'CLTOD(b)', diiodomethane average/SD/n columns",CLTOD(b),cellulose laurate trioxadecanoate,lauroyl DS 1.1 and trioxadecanoyl DS 1.9,dried polymer film on glass; measured at 20 C,diiodomethane,47.5,sessile_drop_on_dried_film,3.2,,3.2,standard_deviation,10,"DropMaster 700 (Kyowa Interface Science), 20 C; sessile drop on dried polymer film formed on glass.",not reported,CC BY (PMC Open Access API metadata); Royal Society of Chemistry article.,10.1039/D2RA08165B,keep_canonical_reextraction; supersedes duplicate legacy copies SRC014 and OPEN_CELLULOSE_ESTER,"Average, SD, and n were transcribed from the same row. Captive-bubble Table 12 values were excluded because they are a different hydrated-air-bubble task."
keep,SRC014,Exploration of Advanced Cellulosic Material for Membrane Filtration with Outstanding Antifouling Property,"Table 7, row 'CLTOD(b)', water average/SD/n columns",CLTOD(b),cellulose laurate trioxadecanoate,lauroyl DS 1.1 and trioxadecanoyl DS 1.9,dried polymer film on glass; measured at 20 C,water,90.3,sessile_drop_on_dried_film,0.8,,0.8,standard_deviation,10,"DropMaster 700 (Kyowa Interface Science), 20 C; sessile drop on dried polymer film formed on glass.",not reported,CC BY (PMC Open Access API metadata); Royal Society of Chemistry article.,10.1039/D2RA08165B,keep_canonical_reextraction; supersedes duplicate legacy copies SRC014 and OPEN_CELLULOSE_ESTER,"Average, SD, and n were transcribed from the same row. Captive-bubble Table 12 values were excluded because they are a different hydrated-air-bubble task."
keep,SRC014,Exploration of Advanced Cellulosic Material for Membrane Filtration with Outstanding Antifouling Property,"Table 7, row 'PES', formamide average/SD/n columns",PES,polyethersulfone reference film,PES dissolved in DMAC and dried at 100 C,dried polymer film on glass; measured at 20 C,formamide,57.2,sessile_drop_on_dried_film,2.6,,2.6,standard_deviation,10,"DropMaster 700 (Kyowa Interface Science), 20 C; sessile drop on dried polymer film formed on glass.",not reported,CC BY (PMC Open Access API metadata); Royal Society of Chemistry article.,10.1039/D2RA08165B,keep_canonical_reextraction; supersedes duplicate legacy copies SRC014 and OPEN_CELLULOSE_ESTER,"Average, SD, and n were transcribed from the same row. Captive-bubble Table 12 values were excluded because they are a different hydrated-air-bubble task."
keep,SRC014,Exploration of Advanced Cellulosic Material for Membrane Filtration with Outstanding Antifouling Property,"Table 7, row 'PES', diiodomethane average/SD/n columns",PES,polyethersulfone reference film,PES dissolved in DMAC and dried at 100 C,dried polymer film on glass; measured at 20 C,diiodomethane,28.0,sessile_drop_on_dried_film,1.3,,1.3,standard_deviation,10,"DropMaster 700 (Kyowa Interface Science), 20 C; sessile drop on dried polymer film formed on glass.",not reported,CC BY (PMC Open Access API metadata); Royal Society of Chemistry article.,10.1039/D2RA08165B,keep_canonical_reextraction; supersedes duplicate legacy copies SRC014 and OPEN_CELLULOSE_ESTER,"Average, SD, and n were transcribed from the same row. Captive-bubble Table 12 values were excluded because they are a different hydrated-air-bubble task."
keep,SRC014,Exploration of Advanced Cellulosic Material for Membrane Filtration with Outstanding Antifouling Property,"Table 7, row 'PES', water average/SD/n columns",PES,polyethersulfone reference film,PES dissolved in DMAC and dried at 100 C,dried polymer film on glass; measured at 20 C,water,81.2,sessile_drop_on_dried_film,1.3,,1.3,standard_deviation,10,"DropMaster 700 (Kyowa Interface Science), 20 C; sessile drop on dried polymer film formed on glass.",not reported,CC BY (PMC Open Access API metadata); Royal Society of Chemistry article.,10.1039/D2RA08165B,keep_canonical_reextraction; supersedes duplicate legacy copies SRC014 and OPEN_CELLULOSE_ESTER,"Average, SD, and n were transcribed from the same row. Captive-bubble Table 12 values were excluded because they are a different hydrated-air-bubble task."
keep,SRC014,Exploration of Advanced Cellulosic Material for Membrane Filtration with Outstanding Antifouling Property,"Table 7, row 'CTA(b)', formamide average/SD/n columns",CTA(b),cellulose triacetate reference film,"acetyl substitution, DS 2.9",dried polymer film on glass; measured at 20 C,formamide,51.9,sessile_drop_on_dried_film,1.8,,1.8,standard_deviation,10,"DropMaster 700 (Kyowa Interface Science), 20 C; sessile drop on dried polymer film formed on glass.",not reported,CC BY (PMC Open Access API metadata); Royal Society of Chemistry article.,10.1039/D2RA08165B,keep_canonical_reextraction; supersedes duplicate legacy copies SRC014 and OPEN_CELLULOSE_ESTER,"Average, SD, and n were transcribed from the same row. Captive-bubble Table 12 values were excluded because they are a different hydrated-air-bubble task."
keep,SRC014,Exploration of Advanced Cellulosic Material for Membrane Filtration with Outstanding Antifouling Property,"Table 7, row 'CTA(b)', diiodomethane average/SD/n columns",CTA(b),cellulose triacetate reference film,"acetyl substitution, DS 2.9",dried polymer film on glass; measured at 20 C,diiodomethane,36.2,sessile_drop_on_dried_film,1.3,,1.3,standard_deviation,10,"DropMaster 700 (Kyowa Interface Science), 20 C; sessile drop on dried polymer film formed on glass.",not reported,CC BY (PMC Open Access API metadata); Royal Society of Chemistry article.,10.1039/D2RA08165B,keep_canonical_reextraction; supersedes duplicate legacy copies SRC014 and OPEN_CELLULOSE_ESTER,"Average, SD, and n were transcribed from the same row. Captive-bubble Table 12 values were excluded because they are a different hydrated-air-bubble task."
keep,SRC014,Exploration of Advanced Cellulosic Material for Membrane Filtration with Outstanding Antifouling Property,"Table 7, row 'CTA(b)', water average/SD/n columns",CTA(b),cellulose triacetate reference film,"acetyl substitution, DS 2.9",dried polymer film on glass; measured at 20 C,water,62.1,sessile_drop_on_dried_film,1.0,,1.0,standard_deviation,10,"DropMaster 700 (Kyowa Interface Science), 20 C; sessile drop on dried polymer film formed on glass.",not reported,CC BY (PMC Open Access API metadata); Royal Society of Chemistry article.,10.1039/D2RA08165B,keep_canonical_reextraction; supersedes duplicate legacy copies SRC014 and OPEN_CELLULOSE_ESTER,"Average, SD, and n were transcribed from the same row. Captive-bubble Table 12 values were excluded because they are a different hydrated-air-bubble task."
keep,SRC016,Printed Paper-Based Arrays as Substrates for Biofilm Formation,"Table 2, row 'Latex 1 coated paper', water theta_r column",Latex 1 coated paper,paper with latex-blend barrier coating,"reverse-gravure coated, IR dried, calendered at 70 bar/35 C, washed and IR cured","ambient RH 15+/-5%, 24+/-1 C",water,84,roughness_corrected_static_theta_r,,,1,reported_plus_minus_type_not_defined,3,CAM 200 goniometer; 1-2 uL droplets in RH 15+/-5% and 24+/-1 C; apparent static angle averaged over three stabilized measurements; Table 2 reports Wenzel roughness-corrected theta_r unless footnoted otherwise.,1-2 uL,Copyright 2014 Maattaenen et al.; licensee Springer; PMC OA API license=none; no machine-readable Creative Commons license in the retrieved article XML.,10.1186/s13568-014-0032-0,keep_primary_roughness_corrected_table_value,The article title was corrected. PS/PDMS rows are retained only for audit visibility because footnote b attributes the values to Juvonen et al. (2013).
keep,SRC016,Printed Paper-Based Arrays as Substrates for Biofilm Formation,"Table 2, row 'Latex 1 coated paper', diiodomethane theta_r column",Latex 1 coated paper,paper with latex-blend barrier coating,"reverse-gravure coated, IR dried, calendered at 70 bar/35 C, washed and IR cured","ambient RH 15+/-5%, 24+/-1 C",diiodomethane,52,roughness_corrected_static_theta_r,,,1,reported_plus_minus_type_not_defined,3,CAM 200 goniometer; 1-2 uL droplets in RH 15+/-5% and 24+/-1 C; apparent static angle averaged over three stabilized measurements; Table 2 reports Wenzel roughness-corrected theta_r unless footnoted otherwise.,1-2 uL,Copyright 2014 Maattaenen et al.; licensee Springer; PMC OA API license=none; no machine-readable Creative Commons license in the retrieved article XML.,10.1186/s13568-014-0032-0,keep_primary_roughness_corrected_table_value,The article title was corrected. PS/PDMS rows are retained only for audit visibility because footnote b attributes the values to Juvonen et al. (2013).
keep,SRC016,Printed Paper-Based Arrays as Substrates for Biofilm Formation,"Table 2, row 'Latex 1 coated paper', ethylene glycol theta_r column",Latex 1 coated paper,paper with latex-blend barrier coating,"reverse-gravure coated, IR dried, calendered at 70 bar/35 C, washed and IR cured","ambient RH 15+/-5%, 24+/-1 C",ethylene glycol,73,roughness_corrected_static_theta_r,,,1,reported_plus_minus_type_not_defined,3,CAM 200 goniometer; 1-2 uL droplets in RH 15+/-5% and 24+/-1 C; apparent static angle averaged over three stabilized measurements; Table 2 reports Wenzel roughness-corrected theta_r unless footnoted otherwise.,1-2 uL,Copyright 2014 Maattaenen et al.; licensee Springer; PMC OA API license=none; no machine-readable Creative Commons license in the retrieved article XML.,10.1186/s13568-014-0032-0,keep_primary_roughness_corrected_table_value,The article title was corrected. PS/PDMS rows are retained only for audit visibility because footnote b attributes the values to Juvonen et al. (2013).
keep,SRC016,Printed Paper-Based Arrays as Substrates for Biofilm Formation,"Table 2, row 'Latex 2 coated paper', water theta_r column",Latex 2 coated paper,paper with latex-blend barrier coating,"reverse-gravure coated, IR dried, calendered at 70 bar/35 C, washed and IR cured","ambient RH 15+/-5%, 24+/-1 C",water,74,roughness_corrected_static_theta_r,,,3,reported_plus_minus_type_not_defined,3,CAM 200 goniometer; 1-2 uL droplets in RH 15+/-5% and 24+/-1 C; apparent static angle averaged over three stabilized measurements; Table 2 reports Wenzel roughness-corrected theta_r unless footnoted otherwise.,1-2 uL,Copyright 2014 Maattaenen et al.; licensee Springer; PMC OA API license=none; no machine-readable Creative Commons license in the retrieved article XML.,10.1186/s13568-014-0032-0,keep_primary_roughness_corrected_table_value,The article title was corrected. PS/PDMS rows are retained only for audit visibility because footnote b attributes the values to Juvonen et al. (2013).
keep,SRC016,Printed Paper-Based Arrays as Substrates for Biofilm Formation,"Table 2, row 'Latex 2 coated paper', diiodomethane theta_r column",Latex 2 coated paper,paper with latex-blend barrier coating,"reverse-gravure coated, IR dried, calendered at 70 bar/35 C, washed and IR cured","ambient RH 15+/-5%, 24+/-1 C",diiodomethane,47,roughness_corrected_static_theta_r,,,2,reported_plus_minus_type_not_defined,3,CAM 200 goniometer; 1-2 uL droplets in RH 15+/-5% and 24+/-1 C; apparent static angle averaged over three stabilized measurements; Table 2 reports Wenzel roughness-corrected theta_r unless footnoted otherwise.,1-2 uL,Copyright 2014 Maattaenen et al.; licensee Springer; PMC OA API license=none; no machine-readable Creative Commons license in the retrieved article XML.,10.1186/s13568-014-0032-0,keep_primary_roughness_corrected_table_value,The article title was corrected. PS/PDMS rows are retained only for audit visibility because footnote b attributes the values to Juvonen et al. (2013).
keep,SRC016,Printed Paper-Based Arrays as Substrates for Biofilm Formation,"Table 2, row 'Latex 2 coated paper', ethylene glycol theta_r column",Latex 2 coated paper,paper with latex-blend barrier coating,"reverse-gravure coated, IR dried, calendered at 70 bar/35 C, washed and IR cured","ambient RH 15+/-5%, 24+/-1 C",ethylene glycol,59,roughness_corrected_static_theta_r,,,2,reported_plus_minus_type_not_defined,3,CAM 200 goniometer; 1-2 uL droplets in RH 15+/-5% and 24+/-1 C; apparent static angle averaged over three stabilized measurements; Table 2 reports Wenzel roughness-corrected theta_r unless footnoted otherwise.,1-2 uL,Copyright 2014 Maattaenen et al.; licensee Springer; PMC OA API license=none; no machine-readable Creative Commons license in the retrieved article XML.,10.1186/s13568-014-0032-0,keep_primary_roughness_corrected_table_value,The article title was corrected. PS/PDMS rows are retained only for audit visibility because footnote b attributes the values to Juvonen et al. (2013).
keep,SRC016,Printed Paper-Based Arrays as Substrates for Biofilm Formation,"Table 2, row 'Kaolin coated paper', water theta_r column",Kaolin coated paper,paper with kaolin-pigment barrier coating,"reverse-gravure coated, IR dried, calendered at 50 bar/70 C","ambient RH 15+/-5%, 24+/-1 C",water,64,roughness_corrected_static_theta_r,,,2,reported_plus_minus_type_not_defined,3,CAM 200 goniometer; 1-2 uL droplets in RH 15+/-5% and 24+/-1 C; apparent static angle averaged over three stabilized measurements; Table 2 reports Wenzel roughness-corrected theta_r unless footnoted otherwise.,1-2 uL,Copyright 2014 Maattaenen et al.; licensee Springer; PMC OA API license=none; no machine-readable Creative Commons license in the retrieved article XML.,10.1186/s13568-014-0032-0,keep_primary_roughness_corrected_table_value,The article title was corrected. PS/PDMS rows are retained only for audit visibility because footnote b attributes the values to Juvonen et al. (2013).
keep,SRC016,Printed Paper-Based Arrays as Substrates for Biofilm Formation,"Table 2, row 'Kaolin coated paper', diiodomethane theta_r column",Kaolin coated paper,paper with kaolin-pigment barrier coating,"reverse-gravure coated, IR dried, calendered at 50 bar/70 C","ambient RH 15+/-5%, 24+/-1 C",diiodomethane,50,roughness_corrected_static_theta_r,,,1,reported_plus_minus_type_not_defined,3,CAM 200 goniometer; 1-2 uL droplets in RH 15+/-5% and 24+/-1 C; apparent static angle averaged over three stabilized measurements; Table 2 reports Wenzel roughness-corrected theta_r unless footnoted otherwise.,1-2 uL,Copyright 2014 Maattaenen et al.; licensee Springer; PMC OA API license=none; no machine-readable Creative Commons license in the retrieved article XML.,10.1186/s13568-014-0032-0,keep_primary_roughness_corrected_table_value,The article title was corrected. PS/PDMS rows are retained only for audit visibility because footnote b attributes the values to Juvonen et al. (2013).
keep,SRC016,Printed Paper-Based Arrays as Substrates for Biofilm Formation,"Table 2, row 'Kaolin coated paper', ethylene glycol theta_r column",Kaolin coated paper,paper with kaolin-pigment barrier coating,"reverse-gravure coated, IR dried, calendered at 50 bar/70 C","ambient RH 15+/-5%, 24+/-1 C",ethylene glycol,48,roughness_corrected_static_theta_r,,,1,reported_plus_minus_type_not_defined,3,CAM 200 goniometer; 1-2 uL droplets in RH 15+/-5% and 24+/-1 C; apparent static angle averaged over three stabilized measurements; Table 2 reports Wenzel roughness-corrected theta_r unless footnoted otherwise.,1-2 uL,Copyright 2014 Maattaenen et al.; licensee Springer; PMC OA API license=none; no machine-readable Creative Commons license in the retrieved article XML.,10.1186/s13568-014-0032-0,keep_primary_roughness_corrected_table_value,The article title was corrected. PS/PDMS rows are retained only for audit visibility because footnote b attributes the values to Juvonen et al. (2013).
keep,SRC016,Printed Paper-Based Arrays as Substrates for Biofilm Formation,"Table 2, row 'PCC coated paper', water theta_r column",PCC coated paper,paper with precipitated-calcium-carbonate barrier coating,"reverse-gravure coated, IR dried, calendered at 50 bar/70 C","ambient RH 15+/-5%, 24+/-1 C",water,92,roughness_corrected_static_theta_r,,,3,reported_plus_minus_type_not_defined,3,CAM 200 goniometer; 1-2 uL droplets in RH 15+/-5% and 24+/-1 C; apparent static angle averaged over three stabilized measurements; Table 2 reports Wenzel roughness-corrected theta_r unless footnoted otherwise.,1-2 uL,Copyright 2014 Maattaenen et al.; licensee Springer; PMC OA API license=none; no machine-readable Creative Commons license in the retrieved article XML.,10.1186/s13568-014-0032-0,keep_primary_roughness_corrected_table_value,The article title was corrected. PS/PDMS rows are retained only for audit visibility because footnote b attributes the values to Juvonen et al. (2013).
keep,SRC016,Printed Paper-Based Arrays as Substrates for Biofilm Formation,"Table 2, row 'PCC coated paper', diiodomethane theta_r column",PCC coated paper,paper with precipitated-calcium-carbonate barrier coating,"reverse-gravure coated, IR dried, calendered at 50 bar/70 C","ambient RH 15+/-5%, 24+/-1 C",diiodomethane,52,roughness_corrected_static_theta_r,,,1,reported_plus_minus_type_not_defined,3,CAM 200 goniometer; 1-2 uL droplets in RH 15+/-5% and 24+/-1 C; apparent static angle averaged over three stabilized measurements; Table 2 reports Wenzel roughness-corrected theta_r unless footnoted otherwise.,1-2 uL,Copyright 2014 Maattaenen et al.; licensee Springer; PMC OA API license=none; no machine-readable Creative Commons license in the retrieved article XML.,10.1186/s13568-014-0032-0,keep_primary_roughness_corrected_table_value,The article title was corrected. PS/PDMS rows are retained only for audit visibility because footnote b attributes the values to Juvonen et al. (2013).
keep,SRC016,Printed Paper-Based Arrays as Substrates for Biofilm Formation,"Table 2, row 'PCC coated paper', ethylene glycol theta_r column",PCC coated paper,paper with precipitated-calcium-carbonate barrier coating,"reverse-gravure coated, IR dried, calendered at 50 bar/70 C","ambient RH 15+/-5%, 24+/-1 C",ethylene glycol,52,roughness_corrected_static_theta_r,,,2,reported_plus_minus_type_not_defined,3,CAM 200 goniometer; 1-2 uL droplets in RH 15+/-5% and 24+/-1 C; apparent static angle averaged over three stabilized measurements; Table 2 reports Wenzel roughness-corrected theta_r unless footnoted otherwise.,1-2 uL,Copyright 2014 Maattaenen et al.; licensee Springer; PMC OA API license=none; no machine-readable Creative Commons license in the retrieved article XML.,10.1186/s13568-014-0032-0,keep_primary_roughness_corrected_table_value,The article title was corrected. PS/PDMS rows are retained only for audit visibility because footnote b attributes the values to Juvonen et al. (2013).
exclude,SRC016,Printed Paper-Based Arrays as Substrates for Biofilm Formation,"Table 2, row 'PS (96-well) reference', water theta_r column",PS (96-well) reference,polystyrene 96-well microplate,reference substrate,"ambient RH 15+/-5%, 24+/-1 C",water,80,secondary_reported_static,,,1,reported_plus_minus_type_not_defined,,CAM 200 goniometer; 1-2 uL droplets in RH 15+/-5% and 24+/-1 C; apparent static angle averaged over three stabilized measurements; Table 2 reports Wenzel roughness-corrected theta_r unless footnoted otherwise.,1-2 uL,Copyright 2014 Maattaenen et al.; licensee Springer; PMC OA API license=none; no machine-readable Creative Commons license in the retrieved article XML.,10.1186/s13568-014-0032-0,exclude_secondary_values_footnoted_to_Juvonen_2013,The article title was corrected. PS/PDMS rows are retained only for audit visibility because footnote b attributes the values to Juvonen et al. (2013).
exclude,SRC016,Printed Paper-Based Arrays as Substrates for Biofilm Formation,"Table 2, row 'PS (96-well) reference', diiodomethane theta_r column",PS (96-well) reference,polystyrene 96-well microplate,reference substrate,"ambient RH 15+/-5%, 24+/-1 C",diiodomethane,37,secondary_reported_static,,,2,reported_plus_minus_type_not_defined,,CAM 200 goniometer; 1-2 uL droplets in RH 15+/-5% and 24+/-1 C; apparent static angle averaged over three stabilized measurements; Table 2 reports Wenzel roughness-corrected theta_r unless footnoted otherwise.,1-2 uL,Copyright 2014 Maattaenen et al.; licensee Springer; PMC OA API license=none; no machine-readable Creative Commons license in the retrieved article XML.,10.1186/s13568-014-0032-0,exclude_secondary_values_footnoted_to_Juvonen_2013,The article title was corrected. PS/PDMS rows are retained only for audit visibility because footnote b attributes the values to Juvonen et al. (2013).
exclude,SRC016,Printed Paper-Based Arrays as Substrates for Biofilm Formation,"Table 2, row 'PS (96-well) reference', ethylene glycol theta_r column",PS (96-well) reference,polystyrene 96-well microplate,reference substrate,"ambient RH 15+/-5%, 24+/-1 C",ethylene glycol,53,secondary_reported_static,,,2,reported_plus_minus_type_not_defined,,CAM 200 goniometer; 1-2 uL droplets in RH 15+/-5% and 24+/-1 C; apparent static angle averaged over three stabilized measurements; Table 2 reports Wenzel roughness-corrected theta_r unless footnoted otherwise.,1-2 uL,Copyright 2014 Maattaenen et al.; licensee Springer; PMC OA API license=none; no machine-readable Creative Commons license in the retrieved article XML.,10.1186/s13568-014-0032-0,exclude_secondary_values_footnoted_to_Juvonen_2013,The article title was corrected. PS/PDMS rows are retained only for audit visibility because footnote b attributes the values to Juvonen et al. (2013).
exclude,SRC016,Printed Paper-Based Arrays as Substrates for Biofilm Formation,"Table 2, row 'PDMS reference', water theta_r column",PDMS reference,polydimethylsiloxane printed reference surface,flexographically printed PDMS-based ink,"ambient RH 15+/-5%, 24+/-1 C",water,114,secondary_reported_static_not_roughness_corrected,,,1,reported_plus_minus_type_not_defined,,CAM 200 goniometer; 1-2 uL droplets in RH 15+/-5% and 24+/-1 C; apparent static angle averaged over three stabilized measurements; Table 2 reports Wenzel roughness-corrected theta_r unless footnoted otherwise.,1-2 uL,Copyright 2014 Maattaenen et al.; licensee Springer; PMC OA API license=none; no machine-readable Creative Commons license in the retrieved article XML.,10.1186/s13568-014-0032-0,exclude_secondary_values_footnoted_to_Juvonen_2013,The article title was corrected. PS/PDMS rows are retained only for audit visibility because footnote b attributes the values to Juvonen et al. (2013).
exclude,SRC016,Printed Paper-Based Arrays as Substrates for Biofilm Formation,"Table 2, row 'PDMS reference', diiodomethane theta_r column",PDMS reference,polydimethylsiloxane printed reference surface,flexographically printed PDMS-based ink,"ambient RH 15+/-5%, 24+/-1 C",diiodomethane,92,secondary_reported_static_not_roughness_corrected,,,2,reported_plus_minus_type_not_defined,,CAM 200 goniometer; 1-2 uL droplets in RH 15+/-5% and 24+/-1 C; apparent static angle averaged over three stabilized measurements; Table 2 reports Wenzel roughness-corrected theta_r unless footnoted otherwise.,1-2 uL,Copyright 2014 Maattaenen et al.; licensee Springer; PMC OA API license=none; no machine-readable Creative Commons license in the retrieved article XML.,10.1186/s13568-014-0032-0,exclude_secondary_values_footnoted_to_Juvonen_2013,The article title was corrected. PS/PDMS rows are retained only for audit visibility because footnote b attributes the values to Juvonen et al. (2013).
exclude,SRC016,Printed Paper-Based Arrays as Substrates for Biofilm Formation,"Table 2, row 'PDMS reference', ethylene glycol theta_r column",PDMS reference,polydimethylsiloxane printed reference surface,flexographically printed PDMS-based ink,"ambient RH 15+/-5%, 24+/-1 C",ethylene glycol,96,secondary_reported_static_not_roughness_corrected,,,1,reported_plus_minus_type_not_defined,,CAM 200 goniometer; 1-2 uL droplets in RH 15+/-5% and 24+/-1 C; apparent static angle averaged over three stabilized measurements; Table 2 reports Wenzel roughness-corrected theta_r unless footnoted otherwise.,1-2 uL,Copyright 2014 Maattaenen et al.; licensee Springer; PMC OA API license=none; no machine-readable Creative Commons license in the retrieved article XML.,10.1186/s13568-014-0032-0,exclude_secondary_values_footnoted_to_Juvonen_2013,The article title was corrected. PS/PDMS rows are retained only for audit visibility because footnote b attributes the values to Juvonen et al. (2013).
